Repository: joshcarter/tensile_test

# 3D Printed Plastic Tensile Strength

## Overview

I use this for measuring the tensile strength of 3D printed plastics. There is a test fixture, an interface board, and program that runs on a nearby laptop.

## Test Fixture

- Hi-Lift Jack
- S-type load cell (I use 200kg)
- Two clamps (see `printed_parts/Clamp.stl`)
- Interface board
- Laptop with USB connection to interface board

## Test Fixture Calibration

TODO: It would be a great idea to document how to calibrate this. In the meantime, contact me.

## Test Parts

See `printed_parts/Tensile test samples.3mf`. These are sized to fit within the limits of my 200kg load cell. Note that the Z axis has additional cross-sectional area since the Z axis is usually substantially weaker.

The parts probably need to be redesigned to add additional area to the Z axis part. An 30mm^2 I think it's still too small to get an accurate gauge of the true Z axis tensile strength. And it could be fairly argued that a 500kg load cell and much larger sample cross-sections would be better, however I also need to consider just how much plastic I want flying at me at very high velocity when the sample breaks.

## Interface Board

- Sparkfun HX711 load cell amplifier
- Raspberry Pi Pico

The MicroPython code for the Pico is in the `pico` subdirectory.

## Local Program

- Run `python main.py` with the commands `calibrate` (initially) and `test` once the calibration has been done. There's a lot more here to document; TBD at the moment, sorry. Bug me if you really want to use this for yourself.

# Data

All of my collected data is in the `data` subdirectory. Note than any measurements in Newtons needs to be converted to megapascals (divide by cross-sectional area) to get the actual strength. The XY cross-sectional area is 20mm^2 and Z cross-sectional area is 30mm^2.

TODO: just put the data in this README. Surely that's what people actually care about.

File: data/Polymaker PET-CF Black/Polymaker-PET-CF-xy-1.csv
time_ms,force_N
98,59.748368560547014
199,67.47326221073966
298,75.88814895654693
377,86.28927147597943
472,98.62584912804296
568,111.06487895053343
668,121.4918372346823
768,129.57486803715005
868,137.55010133855987
947,149.48488830486204
1042,164.14490300452127
1137,174.36294794984298
1238,184.72932582017418
1338,197.80979531838125
1438,212.99454330831423
1517,230.65328849194862
1612,247.77705516826657
1707,262.0000890888439
1808,271.2742377335798
1908,278.1100247221542
2007,287.07058063653983
2087,299.1292010957928
2182,309.65415710817615
2279,320.38000846344016
2378,334.3509209559233
2478,353.2796276086327
2578,371.18648522238806
2657,386.50575736653377
2768,398.9746319517139
2847,408.6251809617141
2942,414.75493886278093
3038,417.70467048263885
3138,419.36706830887107
3238,421.37423996080094
3337,423.98008864339965
3417,421.51143678032923
3512,410.9009554778503
3608,377.85523062874455
3708,299.0102674892537
3808,190.16107262967995
3908,100.87088799305108
3987,77.06233991848372
4098,82.06200583531928
4177,87.38729147642488
4288,91.73571794472038
4367,95.828904875387
4478,108.20379073030581
4557,124.1667297712644
4668,128.5467827791265
4747,127.62515868950311
4858,125.6215505913272
4937,126.19750996681441
5048,126.59350987772557
5127,128.7191696919753
5238,137.86948484376043
5317,148.10534755785207
5428,155.47076772311186
5507,172.2248156974543
5618,204.77787924007217
5697,237.90155682754627
5808,249.93478696630214
5887,255.07654958907773
5998,263.75736653377584
6077,268.88799305107017
6187,272.9753892068866
6267,277.6699258335375
6362,284.92443038820466
6458,292.28806877658747
6558,300.42989821599593
6658,307.3360653912114
6758,311.1316955834206
6837,315.0155237310408
6932,321.50386422860197
7028,328.85859373259984
7128,335.6966079422704
7229,342.44954230606476
7328,347.10532528564113
7407,350.96420855698346
7518,355.4257778569679
7597,359.9764360008018
7708,362.66959175037306
7788,364.7569433617675
7898,368.6563620570614
7977,371.6395019933629
8088,376.37368315552686
8167,381.1942804962249
8278,383.2709414463574
8358,387.88618900198225
8468,395.6387001937683
8548,405.2135236864964
8658,410.70763268669685
8738,416.2681128755652
8848,423.1885342657966
8928,428.67150716051583
9038,434.3357758524689
9118,440.5323503864229
9228,450.0724292300497
9308,455.3228802423217
9418,455.82935031960625
9498,459.6254259560347
9608,465.40506470077287
9688,470.353504532395
9798,475.00260584868266
9878,480.280674402548
9988,483.3212766431324
10068,485.8331365954699
10178,487.59709570369057
10258,486.84429497316205
10368,485.15472504955574
10449,485.13601639234736
10563,486.70219826722206
10638,490.5976079645427
10748,495.6854718367893
10828,500.4290073275575
10938,505.56408828704434
11018,511.2733468451414
11128,516.1594244860688
11208,521.760885543108
11318,529.8688612218535
11398,535.3821243234817
11508,541.9862803180473
11588,550.7989487516427
11697,553.013697409742
11778,551.0573063988063
11888,552.57671663066
11968,560.4303436602153
12078,569.1570413594958
12158,574.1682888260318
12268,577.6627987260297
12348,582.1185772511639
12458,588.090647898617
12538,594.2698501080204
12648,600.5457137130004
12728,607.5498786164503
12838,614.8052740595559
12918,618.7514643978709
13028,621.1069734292524
13108,623.4651551259494
13218,627.2394039956347
13298,633.1290674625271
13408,637.7060068152966
13488,640.8557428895967
13598,645.1903605870956
13678,649.6336666740908
13788,656.1825875854697
13868,664.5854473373573
13968,671.0194436401703
14068,674.3157308626028
14168,676.7006392124547
14248,678.9020245439766
14358,683.3488941847259
14438,689.3044833960669
14548,692.2381790240319
14628,693.3477805741777
14738,695.425777856968
14818,698.2498942069981
14928,701.1020735428407
15009,704.7034900554579
15118,706.8768124011672
15218,708.1922091806055
15294,709.329873716564
15389,710.6555157130449
15488,712.8782823670907
15588,717.1451925432639
15688,724.2527005055792
15769,730.4345753802982
15878,733.8239604445534
15959,737.6663622797836
16068,743.1368627363639
16149,744.1996926434888
16258,734.9099534510792
16339,738.0472170872404
16448,742.7658077017306
16548,742.3657987928462
16624,743.4473373571795
16719,746.6897258290832
16818,749.8278803536828
16918,752.7557852067976
17018,757.0739214681843
17099,761.6027528452751
17207,764.0103788503086
17289,765.5306799706008
17398,767.6011047016639
17479,769.4381166618411
17588,771.9726942693602
17670,775.3874696541127
17778,778.1746141339452
17878,781.3729036281433
17954,784.2562640593333
18049,786.903539054322
18148,788.9775273391391
18248,791.1847034455111
18348,795.2288915120605
18429,800.620548341834
18538,806.0424953785164
18619,810.4795652464421
18729,813.6279649880845
18809,816.7701285106574
18918,820.3737722443708
18999,826.0438317111741
19108,834.9914697432015
19189,848.831867079445
19298,860.2851288447405
19379,866.0505133744628
19488,871.3691173522797
19569,880.5131962849953
19678,890.317423550636
19759,897.5781643243726
19868,904.8184146640239
19949,910.7085235751355
20058,915.371879106439
20158,918.7951179313571
20234,923.2566872313415
20338,927.441190226954
20438,929.7214191852827
20519,932.691641239226
20628,936.4788079912694
20709,939.7612864429053
20804,943.4099200427628
20899,946.0309138288159
20998,947.7195928639837
21098,949.8305530189983
21198,951.7704625938218
21279,952.9290630080849
21388,955.3678701084658
21470,958.5634869373484
21579,961.7390587763648
21660,965.3244392970892
21768,970.5682086460724
21868,975.220873516114
21945,976.4030824739973
22040,976.5866054923273
22138,977.75144212566
22238,980.1292233680039
22338,983.8094835074279
22438,987.432281342569
22515,991.5660036971872
22610,995.486803715005
22708,999.3091605603689
22808,1002.8286153366446
22909,1006.1796921980447
22990,1008.6118176351367
23099,1009.9165237533131
23180,1011.024343526582
23288,1012.5473173121896
23370,1015.3928149847436
23478,1018.8026904830843
23560,1022.6758279694427
23668,1026.565001447694
23750,1030.258179469476
23858,1032.3758212877794
23940,1033.8515779861468
24048,1035.9776832446157
24148,1038.4111450143657
24225,1040.6561838793739
24320,1043.2584690082185
24418,1046.9565469164124
24519,1050.520546114613
24618,1053.8244058887726
24700,1056.7091026526205
24808,1060.4347981024077
24908,1064.0624958239605
24985,1067.7227109735184
25080,1070.4987193478698
25178,1072.231497360743
25277,1074.3999198200406
25378,1077.258780819172
25478,1079.7381233435044
25555,1081.518118443618
25650,1083.7667208623802
25748,1087.4171362391146
25848,1091.3312545936437
25948,1089.2412303169338
26031,828.0959932292479
26138,175.6560725183189
26238,2.1573308982382677
26316,0.6829105325285635
26411,0.37555402124768866
26508,0.6343571126305703
26608,0.6201028976146457
26708,0.6143121227644263
26808,0.5947125771175299
26886,0.5461591572195366
26981,0.6691017617318865
27078,0.7011737455177169
27178,0.7225550680416039
27278,0.7007283012984693
27378,0.7011737455177169
27456,0.7630904919931396
27551,0.7310185082073092
27648,0.6655382079779054
27748,0.7292367313303185
27848,0.7831354818592836
27948,0.8107530234526376
28026,0.822780017372324
28121,0.7056281877101934
28218,0.7221096238223562
28318,0.7760083743513213
28418,0.8241163500300669
28520,0.8138711329873711
28596,0.8392614534844868
28691,0.7702175995011019
28788,0.7991714737521988
28888,0.8334706786342675
28988,0.835252455511258
29088,0.8414886745807251
29166,0.816543798302857
29261,0.7871444798325123
29358,0.8067440254794087
29458,0.869106216174079
29558,0.8183255751798475
29658,0.7755629301320737
29736,0.8085258023563994
29831,0.8401523419229822
29928,0.8472794494309445
30028,0.8334706786342675
30128,0.7844718145170265
30232,0.8267890153455528
30307,0.8646517739816025
30411,0.8241163500300669
30509,0.7996169179714464
30608,0.78001737232455
30687,0.815207465645114
30782,0.8539611127196591
30878,0.8267890153455528
30978,0.7884808124902554
31078,0.7822445934207883
31178,0.78001737232455
31257,0.8116439118911328
31352,0.8236709058108193
31448,0.56442237020869
31548,0.7733357090358354
31649,1.0076393683600966
31748,0.8673244392970885
31827,0.8267890153455528
31922,0.41831666629546255
32018,0.7443818347847385
32118,0.9083053074678717
32218,0.7488362769772149
32317,1.2129891534332609
32401,0.9038508652753953
32508,0.6668745406356483
32587,0.788926256709503
32682,1.0272389140069929
32778,0.5537317089467465
32878,0.8192164636183428
32979,1.1867079444976498
33078,0.8624245528853643
33157,0.8789059889975273
33268,0.8423795630192203
33347,0.8178801309605999
33458,0.8254526826878098
33537,0.8793514332167749
33648,0.8927147597942042
33727,0.876678767901289
33838,0.8348070112920104
33917,0.855297445377402
34028,0.7768992627898166
34107,0.800062362190694
34218,0.7697721552818543
34297,0.9158778591950817
34408,0.8855876522862419
34487,0.7728902648165877
34598,0.7639813804316349
34677,0.8539611127196591
34788,0.8062985812601611
34869,0.78758992405176
34978,0.8183255751798475
35057,0.7639813804316349
35168,0.8125348003296281
35248,0.8236709058108193
35358,0.8214436847145811
35438,0.7960533642174653
35548,0.7831354818592836
35628,0.8080803581371517
35738,0.8232254615915716
35818,0.8218891289338287
35928,0.816543798302857
36008,0.8098621350141423
36118,0.8098621350141423
36198,0.8285707922225434
36308,0.8312434575380292

File: data/Polymaker PET-CF Black/Polymaker-PET-CF-xy-2.csv
time_ms,force_N
96,74.6172965990334
196,90.35884986302591
296,106.04650437648947
396,123.38497516648478
475,141.6125526180984
586,156.30374841310498
665,167.54720595113477
775,177.15053787389473
855,188.2755072496047
965,201.7426223301187
1045,216.68994855119269
1156,231.52858638277021
1235,247.1071070625181
1345,261.63259760796456
1425,262.7644713690728
1536,248.67729793536606
1615,232.6698144724827
1725,188.89066571638568
1805,95.7019532729014
1915,40.40495333971804
1995,47.16857836477428
2106,59.77687699057886
2185,65.47232677787925
2296,62.828615336644475
2375,69.62653956658278
2486,79.59602663756432
2565,67.50845230406023
2676,50.64215238646741
2755,45.16541571081762
2866,61.773357981246804
2945,96.1291342791599
3056,116.38971914741978
3135,140.71275529521816
3246,172.9513352190472
3325,185.24247756074746
3436,179.2949063453529
3515,175.09258558097062
3626,172.56825319049423
3705,171.14995879640972
3816,172.64130604245085
3895,177.26858059199537
4006,184.11194013229695
4085,197.19062785362703
4196,213.1103588053186
4276,224.78233368226464
4385,235.4427047372993
4466,245.98904207220653
4576,252.6119067239805
4656,254.5473618566115
4766,255.82845943116774
4846,261.53148177019534
4956,269.0844339517584
5036,272.1989799327379
5145,273.02394262678456
5226,274.3892291587786
5336,278.03251742800506
5416,284.9765473618566
5526,289.02385353794074
5606,291.91968640726964
5716,297.1296019955901
5796,301.5443996525535
5906,304.43711441234774
5986,308.6269627385911
6096,312.3406311944587
6176,314.80661039221366
6285,318.61293124568476
6366,323.0838548742734
6476,329.7868994855119
6556,336.68593955321944
6666,342.43395175839106
6746,347.925388093276
6855,352.1909619367915
6936,356.93806098131364
7046,363.865609479053
7126,371.5477404841979
7236,379.97242700282857
7316,387.3538831599813
7426,392.004766253146
7526,395.14158444508786
7605,399.83656651595805
7706,406.33426134212345
7806,412.28806877658747
7886,416.5750239426268
7996,421.3925031737901
8076,426.0518497071204
8185,429.99848548965457
8267,433.8938951869752
8376,440.3100737210183
8456,446.36143343949755
8565,451.1009599322925
8646,456.5910599345197
8756,462.53462215194105
8836,468.53431034098764
8936,473.337535357135
9036,476.8427359183947
9136,480.2775562930133
9216,484.73511659502446
9326,488.5886545357358
9407,491.69919151874217
9516,495.56520189759243
9597,498.3928818013765
9706,500.5283413884497
9787,503.7591483106529
9896,508.46214837746953
9977,513.4137063186263
10086,518.2824116350031
10167,521.4259114902337
10276,523.7796387447382
10376,526.2745718167444
10452,529.6799928728926
10547,534.8173010534757
10645,540.7328002850844
10746,544.6571638566561
10846,546.7574333504087
10927,548.745450900911
11036,550.9352546827324
11136,554.2823225461592
11212,558.9323147508854
11307,563.3622575113033
11406,567.4964253101406
11506,571.2252388694627
11606,576.1095347335131
11706,581.5399452103611
11782,587.1311610503576
11877,595.3883605425511
11976,603.07405510145
12076,606.9342747054501
12176,610.175326844696
12276,614.4965812156173
12352,620.286019733179
12447,627.4171362391146
12545,632.2234793647966
12646,636.3117664090515
12746,640.8138711329875
12827,644.8228691062162
12936,648.8309761910066
13017,654.2769772155283
13126,659.8877926011717
13207,664.1645025501682
13316,667.7173656428874
13416,670.0737655627075
13492,672.1424085168936
13587,674.2137241363952
13685,677.3826143121229
13786,681.190716942471
13886,685.910643889619
13967,689.1365509254105
14076,691.38069890198
14176,694.1927882580904
14252,696.6476313503642
14347,699.3960221831222
14445,703.1346355152677
14545,705.5092986480769
14646,707.1881779104212
14727,709.0354350876413
14836,711.0016258714004
14936,714.145125726631
15012,717.452994498764
15107,720.908305307468
15206,723.7787478562998
15306,724.9640749237178
15406,727.3418561660617
15488,731.5936212387804
15596,735.7433795852916
15678,739.632998507762
15786,744.9043853983386
15867,750.2350163700752
15976,752.5553353081361
16076,754.8150738323794
16153,758.6334216797702
16248,763.6825319049423
16346,768.1681551927661
16446,771.4987416200808
16546,773.7019087284796
16646,775.5206574756677
16723,777.9706006815297
16818,783.6446691463062
16916,790.3053965567163
17016,794.0088197955412
17116,796.7358293057753
17198,799.6530434976281
17306,802.8802868660773
17388,805.7133121004923
17495,807.6077863649525
17596,808.7151606940022
17673,809.707610414486
17768,809.9762132786923
17866,809.1637230227846
17966,809.6256486781443
18066,813.1816298803983
18166,819.0133855987885
18243,822.483841510947
18338,823.2134791420746
18436,825.0919174146419
18535,828.4434397202612
18636,832.1686897258292
18736,835.3696518853428
18813,839.5964720817836
18908,846.6122185349341
19006,852.7183678923808
19106,858.0111361054813
19206,864.9057217309963
19306,870.5771175304574
19383,872.1584445087865
19478,873.5927748947639
19576,876.6413951312948
19675,883.9083721241009
19776,890.6336889463018
19858,894.2128332479566
19966,898.7381010712935
20065,903.849128042941
20143,909.3681819194193
20238,913.6092563308761
20336,916.8160092652399
20436,919.8708657208402
20536,924.0375509476827
20636,927.7984364907906
20713,929.9543865119491
20808,932.3566671863517
20906,937.0311588231365
21006,942.3836165616162
21106,947.293748190383
21206,950.5218824472706
21283,953.5843114545983
21378,956.1228980600905
21476,959.6695249337403
21576,964.4709681730106
21676,968.7062518096172
21776,972.6448695962049
21854,976.2734582061962
21949,979.7728679926057
22046,985.4090736987462
22145,991.35709035836
22246,996.5162253056862
22345,1002.7176997260519
22424,969.5352235016371
22519,518.7617096149136
22617,45.34537517539367
22716,1.244170248780596
22816,0.3492728123120776
22916,0.5951580213367775
22994,0.7448272790039862
23089,0.6250027840263697
23186,0.6570747678122001
23286,0.6780106461168395
23385,0.6668745406356483
23486,0.7176551816298798
23564,0.6348025568498179
23659,0.7488362769772149
23756,0.8214436847145811
23856,0.742600057907748
23955,0.8196619078375904
24055,0.7817991492015407
24134,0.7216641796031086
24229,0.8098621350141423
24326,0.8838058754092513
24426,0.7969442526559606
24526,0.8419341187999727
24626,0.7786810396668071
24704,0.762645047773892
24799,0.7871444798325123
24896,0.8575246664736402
24996,0.8054076928216658
25095,0.8241163500300669
25196,0.8397068977037345
25274,0.8405977861422298
25372,0.8232254615915716
25466,0.855297445377402
25566,0.898060090425176
25666,0.8410432303614774
25765,0.8521793358426685
25844,0.8410432303614774
25956,0.8325797901957721
26034,0.8267890153455528
26129,0.8178801309605999
26226,0.8107530234526376
26325,0.8281253480032957
26426,0.8704425488318219
26526,0.9203323013875582
26604,0.9189959687298153
26700,0.8588609991313831
26796,0.8339161228535151
26896,0.8103075792333899
26996,0.6463841065502567
27096,1.016993696964297
27174,1.0446112385576511
27269,0.6918194169135164
27366,0.747499944319472
27466,0.6160938996414168
27566,1.0040758146061153
27666,0.9203323013875582
27745,0.6993919686407264
27856,0.8432704514577156
27935,0.8361433439497533
28030,0.9426045123499404
28136,0.9417136239114451
28236,0.9626495022160845
28315,0.9951669302211625
28426,0.8802423216552702
28505,0.8686607719548314
28615,0.8486157820886874
28695,0.836588788169001
28806,0.8806877658745178
28885,0.9261230762377776
28996,0.931913851087997
29075,0.8098621350141423
29185,0.8071894696986563
29265,0.8085258023563994
29376,0.8797968774360225
29455,0.8806877658745178
29566,0.8695516603933267
29645,0.8111984676718852
29756,0.7853627029555218
29835,0.8107530234526376
29945,0.8477248936501921
30026,0.8838058754092513
30126,0.862869997104612
30226,0.8463885609924492
30326,0.8383705650459915
30405,0.8437158956769633
30516,0.8610882202276214
30595,0.869106216174079
30705,0.8521793358426685
30785,0.8067440254794087
30896,0.80273502750618
30975,0.8459431167732014
31085,0.9127597496603482
31165,0.8931602040134519
31276,0.829016236441791
31355,0.8107530234526376
31465,0.8557428895966497
31545,0.8731152141473079
31656,0.8454976725539538
31735,0.8281253480032957
31846,0.8397068977037345
31925,0.8735606583665555
32036,0.8931602040134519
32115,0.8878148733824801
32226,0.8548520011581544
32305,0.8334706786342675
32415,0.8833604311900036
32495,0.8820240985322607
32606,0.8169892425221046
32685,0.7768992627898166

File: data/Polymaker PET-CF Black/Polymaker-PET-CF-xy-3.csv
time_ms,force_N
100,77.03650415376735
181,94.36606605937773
290,110.31118733156642
371,126.8509766364507
480,142.36223523909217
561,158.54076928216665
670,175.4168689725829
751,192.32147709303104
849,209.46172520546116
950,223.8495734871601
1050,239.30426067395712
1131,253.08897748279472
1240,253.69700884206776
1339,243.59388850531192
1416,231.50943228134258
1511,191.97581237889486
1609,117.95634646651374
1710,64.82643265997017
1810,81.33192275997239
1910,111.32902737254729
1986,116.95053341945255
2081,115.87122207621552
2180,115.19147419764361
2280,116.9015345553353
2380,118.02494487627787
2461,110.45016592797168
2569,92.67471435889442
2651,81.67491480879308
2759,81.21922537250273
2860,82.14441301588009
2936,85.15784315909042
3031,96.56700594668034
3130,111.48671462616095
3230,117.51491124523932
3330,115.78257867658523
3411,105.48079021804496
3520,92.9344083387158
3601,86.6825987215751
3710,95.82222321209828
3809,113.5495668054968
3886,122.56981224526159
3981,126.6714626160939
4080,134.98612441257043
4180,145.50083520791108
4280,153.91928550747232
4361,161.00630303570236
4470,171.41232544154659
4551,182.6192565535981
4660,196.10819840085526
4741,212.15131740127842
4850,217.4538853872024
4931,213.87563197398606
5040,220.28245617942494
5121,233.5785206797479
5230,244.36317067195262
5329,254.55315263146173
5407,262.8090157909976
5510,267.2532127664313
5609,275.74827947170314
5691,289.585558698412
5800,299.8615113922359
5881,309.9659680616495
5990,318.1202699391969
6089,319.6606160493552
6166,328.72496046682556
6261,344.340453016771
6359,356.1683333704537
6460,367.2135682309183
6560,377.91892915209695
6661,387.1953050179292
6736,395.0360141651262
6831,401.4775830196664
6930,406.82959531392686
7029,412.4123477137576
7130,421.0566382324774
7211,431.36243568899084
7319,440.0423617452505
7401,445.43847301721644
7509,450.2688701307379
7610,456.88148956546917
7686,467.7641372859085
7781,480.7733357090359
7879,489.1080424953786
7980,494.93400743891857
8080,500.58402191585566
8161,506.88973028352535
8270,515.92779349206
8369,525.1168622909197
8446,532.8457649390856
8541,540.4668700861936
8640,547.0692443038821
8739,552.5967616205262
8840,560.0218713111651
8921,570.8867012628344
9030,580.5376957170539
9130,587.7334016347804
9206,597.6997705962272
9301,607.8131361500257
9400,614.2466870086195
9500,619.8926924875833
9600,625.775674291187
9699,628.7962315419053
9776,631.680928305753
9871,635.8297957638256
9970,638.9198423127465
10070,641.4423929263459
10170,644.6669636294796
10251,648.3735049778393
10360,652.017238691285
10441,656.264103877592
10550,662.3537717989266
10631,668.0616940243659
10739,672.391411835453
10821,676.1857056950045
10930,680.041470856812
11030,684.8442504287401
11107,691.5415042651285
11201,698.0797345152454
11300,703.3947749393084
11400,707.3953094723714
11500,711.216775429297
11600,716.2814762021427
11676,722.7738256976771
11771,728.8051404262902
11869,736.7309294193635
11969,746.0941669079491
12070,753.6546916412393
12151,759.8374574043967
12260,764.5961379986193
12342,770.824784516359
12449,777.7109067017084
12531,784.7538252522329
12640,791.7602173767791
12721,798.005345330631
12830,802.6072295596784
12930,807.9721597362972
13007,815.4658678367002
13101,822.2597830686653
13200,826.9222477115304
13300,830.6443796075638
13400,835.4275596338449
13481,840.0080625403685
13590,844.3573798971025
13671,848.7521325641998
13780,852.5673623020558
13861,858.0142542150161
13970,865.1498251631441
14051,871.3651083543065
14160,875.9790195772736
14241,880.6477204392081
14350,886.6429541860622
14450,893.3437715762045
14527,899.15459141629
14621,905.7828013986949
14719,914.2934586516404
14820,923.2526782333683
14920,931.3495178066328
15002,937.1549923160874
15110,938.902915432415
15191,940.7840263702979
15299,917.8436490790442
15382,528.9499097975457
15490,54.70950355241766
15571,1.082028552974453
15680,0.6811287556515729
15762,0.5221051693801637
15869,0.607185015256464
15951,0.6005033519677493
16060,0.6691017617318865
16142,0.6740016481436106
16250,0.6129757901066832
16349,0.6931557495712594
16426,0.7256731775763374
16522,0.618321120737655
16620,0.7488362769772149
16720,0.829016236441791
16820,0.7310185082073092
16902,0.7083008530256792
17010,0.6971647475444881
17092,0.822780017372324
17200,0.8062985812601611
17300,0.8267890153455528
17380,0.6855831978440494
17480,0.7724448205973401
17580,0.7719993763780925
17662,0.767544934185616
17770,0.8187710193990951
17852,0.7822445934207883
17960,0.727454954453328
18042,0.8129802445488757
18150,0.8303525690995339
18232,0.7555179402659297
18339,0.7350275061805379
18440,0.79516247577897
18517,0.8209982404953334
18612,0.767544934185616
18710,0.7666540457471207
18810,0.7973896968752082
18909,0.8160983540836093
18992,0.8356978997305057
19100,0.7947170315597224
19182,0.7866990356132647
19290,0.816543798302857
19390,0.8343615670727628
19467,0.7809082607630453
19562,0.7702175995011019
19660,0.8147620214258664
19760,0.8299071248802863
19859,0.7929352546827317
19959,0.8205527962760858
20037,0.8446067841154585
20132,0.8570792222543926
20230,0.7132007394374034
20329,0.7421546136885002
20430,0.8998418673021665
20512,0.7381456157152715
20620,0.6187665649569026
20720,1.0312479119802218
20797,0.8005078064099417
20892,0.7786810396668071
20990,0.9323592953072446
21089,0.8570792222543926
21190,0.8846967638477465
21272,0.835252455511258
21380,0.7724448205973401
21480,0.6842468651863064
21557,0.9336956279649875
21652,0.9007327557406618
21750,0.8927147597942042
21850,0.8561883338158973
21950,0.742600057907748
22050,0.7702175995011019
22127,0.9127597496603482
22222,0.8650972182008502
22330,0.7898171451479983
22412,0.8374796766074962
22520,0.8842513196284989
22620,0.820107352056838
22697,0.8459431167732014
22792,0.8405977861422298
22890,0.8780151005590319
22990,0.8321343459765245
23090,0.7791264838860548
23172,0.8441613398962109
23279,0.8851422080669943
23362,0.8299071248802863
23469,0.7550724960466819
23570,0.8771242121205366
23647,0.8401523419229822
23742,0.7924898104634841
23839,0.842825007238468
23939,0.7902625893672459
24040,0.820107352056838
24122,0.8343615670727628
24230,0.8468340052116968
24312,0.896723757767433
24420,0.7929352546827317
24520,0.6993919686407264
24597,0.822780017372324
24692,0.5702131450589094
24790,1.1341455266264278
24889,1.0713378917125098
24990,0.7319093966458045
25072,0.8593064433506309
25180,0.8009532506291894
25280,0.5853582485133293
25357,0.7363638388382809
25452,1.0267934697877452
25550,0.8169892425221046
25649,0.7978351410944559

File: data/Polymaker PET-CF Black/Polymaker-PET-CF-xy-4.csv
time_ms,force_N
100,67.9035613265329
178,80.54437738034255
289,92.07781910510258
369,102.45711485779195
480,110.30272389140072
558,108.2260629412682
654,109.13254192743715
749,134.39190182409408
850,161.68204191630105
949,179.51896478763447
1049,191.73749972159737
1129,210.22477115303238
1239,235.0921401367514
1319,256.5977415978084
1430,263.0295106795252
1509,246.2037461858839
1619,232.11790908483485
1699,203.04421033876034
1809,124.77698835163366
1889,47.20421390231409
1999,37.76035101004477
2079,57.67348938729148
2189,69.38911779772378
2269,71.13793180249004
2379,74.89748101294016
2459,82.90879529610905
2569,87.36635559812024
2649,81.35731308046951
2759,65.73202075770062
2839,56.772801175972745
2949,58.542996503262884
3029,65.00461034766923
3140,64.24646428650973
3219,53.316154034611024
3330,53.30279070803359
3409,69.00291765963608
3520,84.76585224615249
3599,97.86770306688346
3709,105.98503307423329
3789,107.12670660816501
3900,115.73046170293327
3979,129.42252611416734
4089,139.31227866990355
4169,148.86082095369608
4279,159.20938105525735
4360,169.45237087685695
4470,180.9524042851734
4549,191.80119824494977
4659,203.577852513419
4739,212.87204614802113
4850,219.5902358627141
4929,227.4278269003764
5040,237.9447649168133
5119,252.63106082540816
5229,265.808191719192
5310,268.9432281342569
5409,271.77848058976815
5510,280.38446290563263
5609,288.14321031648814
5689,293.2996725984989
5799,301.2994053319673
5879,313.2047929797991
5989,321.9065458028019
6069,324.3613888950756
6179,329.2488028686608
6259,338.01870865720844
6369,348.4964475823515
6449,368.8309761910065
6559,389.4719704225039
6639,403.8339829394864
6749,415.21730996236
6829,429.30938328247845
6940,449.1940132296933
7019,469.1516960288649
7130,485.05672732132126
7209,500.45484309227385
7320,515.61999153656
7399,525.9253435488541
7510,536.5282522996058
7589,547.3552194926391
7699,557.4890754805231
7779,567.8313993630148
7897,577.0863939063232
7969,582.029042963095
8079,591.9816031537451
8159,609.6541571081763
8270,620.5011692910756
8349,622.9907570324507
8460,628.9098198178134
8539,637.3924140849463
8650,645.5908149401992
8729,656.6079868148512
8840,668.097775006125
8919,678.8320898015547
9029,688.9690638989733
9109,695.2070647453173
9219,698.9906679436068
9299,704.1426757834251
9409,709.317401278425
9489,715.6124189848327
9599,721.3858215105015
9679,728.7396601260608
9790,736.6409496870756
9869,742.8660326510613
9979,748.0536760284194
10059,753.3054633733492
10170,758.8258535824853
10249,766.2353727254506
10359,774.28187710194
10439,778.827189915143
10549,783.9863248624692
10629,791.6573197621329
10740,799.0325397002161
10819,804.3506982338138
10929,810.2029443862893
11009,820.159959019132
11120,829.4795429742312
11200,834.855609256331
11310,839.212053720573
11390,846.8398405309696
11500,855.224437069868
11580,863.0522283347069
11690,871.592730350342
11789,880.4339072139693
11865,889.2287578787948
11960,898.8022450388651
12059,908.7311966858952
12159,917.2877346934231
12259,862.4005434419475
12340,382.0014254215016
12449,21.768903539054325
12530,0.9867034900554572
12639,0.6526203256197237
12720,0.6094122363527021
12829,0.6824650883093158
12910,0.6414842201385326
13019,0.7087462972449269
13100,0.6584111004699431
13209,0.6775652018975917
13290,0.7158734047528892
13400,0.6980556359829835
13480,0.7359183946190332
13589,0.8757878794627937
13670,0.7956079199982177
13779,0.7158734047528892
13860,0.8049622486024182
13969,0.8250072384685622
14050,0.815207465645114
14159,0.7341366177420426
14240,0.7929352546827317
14349,0.8098621350141423
14430,0.8361433439497533
14540,0.78758992405176
14620,0.7947170315597224
14729,0.8495066705271827
14810,0.7982805853137035
14919,0.8405977861422298
15000,0.8343615670727628
15111,0.816543798302857
15190,0.8205527962760858
15300,0.8356978997305057
15380,0.8071894696986563
15490,0.8330252344150197
15589,0.8045168043831705
15665,0.7956079199982177
15760,0.8615336644468691
15859,0.7292367313303185
15959,0.7345820619612903
16060,0.7844718145170265
16140,0.619657453395398
16250,0.8307980133187816
16330,1.1190004231720077
16439,0.842825007238468
16520,0.8530702242811639
16629,0.9880398227132001
16710,0.924341299360787
16819,0.9573041715851127
16900,0.7969442526559606
17010,0.8356978997305057
17109,0.8325797901957721
17185,0.8379251208267439
17280,0.9038508652753953
17380,0.8437158956769633
17479,0.7933806989019794
17580,0.8561883338158973
17660,0.8802423216552702
17770,0.8143165772066188
17850,0.6174302322991597
17959,1.0392659079266793
18040,0.89538742510969
18149,0.8659881066393456
18230,0.9452771776654263
18340,0.829016236441791
18420,0.829016236441791
18529,0.9007327557406618
18610,0.8588609991313831
18720,0.9096416401256147
18800,0.9287957415532634
18910,0.862869997104612
18990,0.8615336644468691
19099,0.8713334372703172
19180,0.8989509788636713
19289,0.9185505245105676
19370,0.8561883338158973
19479,0.8094166907948946
19560,0.9051871979331383
19669,0.9564132831466174
19750,0.8610882202276214
19859,0.8321343459765245
19941,0.8922693155749566
20050,0.8936056482326995
20130,0.8864785407247372
20239,0.9007327557406618
20320,0.875342435243546
20430,0.8677698835163361
20529,0.8842513196284989
20605,0.8820240985322607
20700,0.9002873115214142
20800,0.8673244392970885
20899,0.8267890153455528
21000,0.8735606583665555
21100,0.8936056482326995
21176,0.8797968774360225
21271,0.8708879930510696
21369,0.835252455511258
21470,0.8356978997305057
21570,0.8677698835163361
21651,0.8695516603933267
21760,0.8597518875698785
21841,0.9479498429809121
21949,1.1648811777545152
22050,1.0753468896857385
22126,0.9132051938795959
22221,0.9034054210561476
22319,0.8717788814895648
22420,0.8695516603933267
22519,0.8869239849439848

File: data/Polymaker PET-CF Black/Polymaker-PET-CF-xy-5.csv
time_ms,force_N
81,78.13229693311656
190,92.80389318247623
290,108.20067262077107
366,125.06162720773291
461,144.43399630281297
559,165.15071605158244
660,179.895810597118
760,177.6988797077886
859,166.1534109891089
936,161.45130181073074
1031,128.2224993875142
1129,67.59575937103277
1229,30.6915966948039
1329,38.564823270006016
1411,54.652932136573206
1520,63.47094590079958
1602,65.4438183478474
1709,63.94578943851757
1810,64.21929218913563
1887,58.409808681707844
1982,51.529031826989474
2079,51.42702510078176
2180,55.64849996659169
2280,56.06009042517651
2362,50.22477115303237
2469,53.95091204703892
2552,77.53941067729795
2659,92.94420811153924
2760,108.09465689659014
2837,129.88133365999244
2932,149.76819082830352
3029,158.143878482817
3130,160.032561972427
3229,167.33873805652686
3329,178.4721708724025
3407,187.47771665293214
3502,197.83384930622063
3600,209.1975767834473
3699,220.36575424842425
3800,229.4323258869908
3882,233.21058375464932
3990,239.76484999665917
4089,248.39043185817056
4167,256.2400498897526
4262,264.9622931468407
4360,273.04532394930845
4460,279.92877346934233
4560,286.7356065836656
4642,293.36604378716675
4750,301.0187754738413
4832,311.97002160404463
4938,321.8740283747968
5022,328.9049199314016
5130,337.7924229938306
5212,349.55526849150317
5320,361.8290385086528
5402,374.2898950978864
5510,384.6273190939665
5610,393.3945522171986
5687,401.74084055324175
5782,412.7054500100225
5880,425.79171028307985
5980,441.741285997461
6080,456.7772556181652
6162,467.1271520523843
6269,474.6221964854452
6370,482.13773135259146
6447,490.0399118020447
6542,497.4676941579991
6639,503.1012271988241
6740,509.97175883649976
6839,518.976413728591
6939,526.5926189892872
7017,534.1393349517807
7112,541.8343838392838
7209,547.6394129045191
7310,555.4235506358717
7409,565.2389140069936
7492,574.7264304327491
7600,582.5693668010424
7682,588.6955611483553
7789,594.0547005501237
7872,602.2615648455424
7979,613.8382146595693
8062,625.2215416824429
8170,634.0386645582308
8252,646.4188957437806
8360,657.2654624824607
8442,667.5614601661508
8550,678.1073520568387
8632,690.9339183500747
8739,701.8152297378562
8822,711.3254638187934
8929,718.632976235551
9029,725.6286776988353
9107,732.6778324684292
9202,739.1225194325042
9300,745.3939285952918
9400,753.0546782779128
9500,762.0539878393729
9600,771.7660081516293
9677,784.5907926679882
9772,795.5144212565982
9869,801.1212276442684
9970,805.9293525468274
10070,814.2787589924053
10170,823.6834227933808
10247,827.7369651885343
10342,832.1789349428719
10440,839.2592708078132
10539,847.2340586650038
10640,852.2399608009088
10740,856.5224615247557
10817,862.9595759371034
10912,867.7832913873361
11009,872.6952047929799
11110,880.5924853560214
11210,889.5031515178513
11292,895.6084099868596
11400,900.0775518385711
11499,904.1542573331255
11577,908.5810819840086
11672,912.1130091984232
11770,915.6364729726721
11870,919.0013586048689
11970,921.0098665894565
12070,922.5831755718391
12147,924.8767678567452
12242,927.6327312412304
12339,930.2831243457539
12439,932.218579478385
12539,935.1977104167132
12622,940.5862491369519
12730,946.3560881088666
12812,950.2367981469522
12919,954.612842156841
13002,958.8196173634158
13110,960.0499342969778
13209,959.9572818993743
13286,960.6129757901068
13382,962.9680393772691
13480,968.322724336845
13580,974.6997037795943
13680,975.7665426846925
13779,975.089467471436
13856,978.9407781910511
13951,984.8705316376758
14049,988.0692665760931
14150,989.1222967103946
14249,996.2823670905813
14331,1002.5417492594491
14439,912.7718211986905
14540,355.125548453195
14616,15.114412347713758
14711,1.0953918795518827
14810,0.6307935588765891
14910,0.3733268001514504
15009,0.665983652197153
15110,0.6005033519677493
15186,0.5572952627007277
15281,0.6753379808013535
15379,0.5670950355241758
15480,0.6499476603042378
15579,0.7991714737521988
15661,0.7020646339562122
15769,0.6744470923628583
15869,0.6018396846254922
15946,0.7644268246508825
16041,0.7577451613621679
16140,0.8009532506291894
16240,0.6833559767478111
16340,0.753736163388939
16439,0.7733357090358354
16516,0.7604178266776537
16611,0.7880353682710077
16710,0.7822445934207883
16809,0.7898171451479983
16909,0.8307980133187816
17010,0.7973896968752082
17086,0.8285707922225434
17182,0.8174346867413522
17280,0.79516247577897
17379,0.808971246575647
17479,0.8107530234526376
17561,0.8005078064099417
17670,0.7822445934207883
17751,0.8192164636183428
17859,0.8339161228535151
17941,0.8134256887681234
18049,0.8045168043831705
18131,0.7902625893672459
18239,0.7813537049822931
18321,0.7835809260785312
18429,0.8169892425221046
18511,0.8838058754092513
18619,0.9448317334461787
18719,0.8882603176017277
18796,0.7519543865119485
18891,0.7858081471747694
18989,0.856633778035145
19089,0.9965032628789054
19189,1.0076393683600966
19289,0.7773447070090642
19366,0.6468295507695043
19461,0.9056326421523859
19560,1.168890175727744
19660,1.0000668166328865
19760,0.7332457293035474
19859,0.7452727232232338
19936,0.9074144190293765
20031,0.9702220539432944
20129,0.9590859484621033
20229,0.773781153255083
20329,0.7590814940199108
20411,0.8806877658745178
20519,0.8949419808904424
20601,0.7657631573086254
20710,0.16574979398204795
20791,0.30027394819483666
20899,1.5328181028530696
20981,1.1826989465244209
21090,0.8731152141473079
21171,0.9586405042428556
21279,1.0263480255684976
21361,0.8356978997305057
21469,0.8508430031849256
21569,0.923004966703044
21646,0.869106216174079
21741,0.7630904919931396
21839,0.7546270518274343
21939,0.8619791086661167
22039,0.8838058754092513
22121,0.8735606583665555
22229,0.7862535913940171
22311,0.638366110603799
22420,1.0036303703868676
22501,0.91810508029132
22609,0.8864785407247372
22709,0.7760083743513213
22786,0.7470545001002243
22881,0.8205527962760858
22980,0.875342435243546
23080,0.862869997104612
23180,0.8299071248802863
23261,0.8067440254794087
23369,0.8183255751798475
23451,0.8659881066393456
23559,0.8655426624200979
23641,0.8258981269070574
23749,0.8156529098643617
23831,0.7746720416935783
23939,0.8085258023563994
24021,0.8432704514577156
24129,0.8258981269070574
24229,0.8156529098643617
24306,0.8085258023563994
24401,0.8348070112920104
24499,0.8673244392970885
24600,0.855297445377402
24700,0.7978351410944559

File: data/Polymaker PET-CF Black/Polymaker-PET-CF-z-1.csv
time_ms,force_N
80,55.53535713490279
189,59.57598164769817
270,64.58411100469944
380,70.3027238914007
460,77.77104167130672
570,85.11240784872716
650,77.42359518029356
760,78.32918327802402
840,94.77320207577007
950,105.3672019421368
1030,115.58791955277401
1140,127.04608120448117
1220,139.45882981803604
1330,153.4907681685561
1410,164.88567674113008
1520,156.95988774805676
1600,146.132029666585
1710,134.06717298826254
1790,91.58738501971092
1900,33.91973095169158
1980,13.668054967816655
2090,15.83647742711419
2170,16.632040802690483
2280,13.513485823737723
2360,12.204325263368895
2470,13.332190026503932
2550,18.77150938773692
2660,24.349807345375176
2740,22.09675048442059
2850,15.787478562996949
2931,11.722800062362191
3040,10.404285173389162
3120,10.167754292968663
3230,10.003830820285529
3310,11.722354618142944
3420,16.325575179848105
3500,21.42546604601439
3610,31.31744582284684
3690,46.699971046125754
3800,58.9470144101205
3880,63.413483596516635
3990,67.81536337112186
4070,74.86808169446982
4180,79.0525846900822
4260,81.06777433795854
4370,86.61177309071472
4450,94.04178266776545
4560,98.84678946078978
4640,100.54170471502707
4750,104.85093209202878
4830,110.02253947749394
4940,111.73883605425512
5020,117.77193255974521
5130,129.08888839395087
5210,138.4534622151941
5320,143.65758702866432
5400,144.87810418940288
5510,146.41711396690349
5590,152.96202588030914
5699,159.73277801287335
5780,163.59388850531192
5890,166.27947170315596
5970,168.88843849528942
6080,171.62123878037374
6160,174.6988128911557
6270,176.94028820240985
6350,177.65255350898684
6460,181.73193166885676
6540,187.1369518252077
6650,191.28091939686854
6730,195.75585202343038
6840,198.3657097040023
6920,199.94480946123522
7030,204.8389050981091
7110,209.13833270228736
7220,210.44348426468295
7300,213.5486759170583
7410,220.53769571705385
7490,226.00685984097643
7600,230.7512862201831
7680,236.83159981291342
7790,238.74611906723982
7870,242.52081338114436
7979,251.70141873983832
8060,260.2886923984944
8170,263.37027550724963
8250,264.8273235484087
8360,270.7022873560658
8440,274.32018530479525
8550,278.0160359918929
8630,282.3800530078621
8740,286.4808124902559
8820,292.756676095236
8930,299.34880509588186
9010,303.02104723935946
9120,304.245127953852
9200,308.3962226330208
9310,315.1540568832268
9390,318.8953428806878
9499,322.6375197665872
9580,327.81625425956037
9690,331.74863582707854
9770,337.75990556582553
9880,344.3257533575358
9960,345.4576271186441
10070,242.09185059800888
10150,39.81830330296889
10260,0.8664335508585932
10340,0.6846923094055541
10450,0.739927392592262
10530,0.6740016481436106
10640,0.6103031247911974
10720,0.6526203256197237
10830,0.7608632708969013
10910,0.6833559767478111
11020,0.647274994988752
11100,0.7728902648165877
11210,0.7982805853137035
11290,0.8098621350141423
11399,0.8040713601639229
11480,0.6971647475444881
11590,0.6855831978440494
11670,0.8147620214258664
11780,0.9234504109222916
11860,0.8655426624200979
11970,0.6699926501703818
12050,0.6419296643577802
12160,0.8196619078375904
12240,0.9657676117508179
12350,0.8236709058108193
12430,0.7247822891378422
12540,0.6971647475444881
12620,0.7114189625604128
12730,0.8174346867413522
12810,0.9399318470344545
12920,0.7421546136885002
13000,0.68736497472104
13110,0.793826143121227
13190,0.930577518430254
13300,0.9185505245105676
13380,0.693601193790507
13490,0.6356934452883132
13570,0.8762333236820413
13679,0.8993964230829189
13760,0.6601928773469337
13870,0.5898126907058058
13950,0.8325797901957721
14060,0.8869239849439848
14140,0.7265640660148327
14250,0.7319093966458045
14330,0.8236709058108193
14440,0.7702175995011019
14520,0.7711084879395972
14630,0.7002828570792217
14710,0.673556203924363
14820,0.8307980133187816
14900,0.8561883338158973
15010,0.7439363905654909
15090,0.6989465244214788
15200,0.7492817211964626
15281,0.7350275061805379
15390,0.7532907191696914
15470,0.7639813804316349
15580,0.7577451613621679
15660,0.7559633844851773
15770,0.773781153255083
15850,0.7773447070090642
15960,0.7501726096349579
16040,0.7621996035546443
16150,0.7461636116617291
16230,0.747499944319472
16340,0.7439363905654909
16420,0.7363638388382809
16530,0.6864740862825447
16610,0.6789015345553348
16720,0.9185505245105676
16800,0.7363638388382809
16910,0.5568498184814801
16990,0.31898260540323775
17100,0.647274994988752
17180,1.0125392547718206
17290,0.8855876522862419
17370,0.8054076928216658
17480,0.800062362190694
17560,0.6918194169135164
17670,0.9163233034143293
17750,0.773781153255083
17860,0.8263435711263051
17940,0.7635359362123872
18050,0.753736163388939
18130,0.7693267110626066
18240,0.739927392592262
18320,0.7363638388382809
18430,0.7746720416935783
18510,0.7902625893672459
18620,0.767544934185616
18701,0.7795719281053024
18810,0.6530657698389714
18890,0.7973896968752082
18999,0.8223345731530763
19080,0.7595269382391584
19190,0.7581906055814155
19270,0.6615292100046766
19380,0.7034009666139551
19460,0.8111984676718852
19570,0.7666540457471207
19650,0.7279003986725756
19760,0.7697721552818543
19840,0.8005078064099417
19950,0.8111984676718852
20030,0.7862535913940171
20140,0.7679903784048636
20220,0.7630904919931396
