Repository: joshcarter/tensile_test

# 3D Printed Plastic Tensile Strength

## Overview

I use this for measuring the tensile strength of 3D printed plastics. There is a test fixture, an interface board, and program that runs on a nearby laptop.

## Test Fixture

- Hi-Lift Jack
- S-type load cell (I use 200kg)
- Two clamps (see `printed_parts/Clamp.stl`)
- Interface board
- Laptop with USB connection to interface board

## Test Fixture Calibration

TODO: It would be a great idea to document how to calibrate this. In the meantime, contact me.

## Test Parts

See `printed_parts/Tensile test samples.3mf`. These are sized to fit within the limits of my 200kg load cell. Note that the Z axis has additional cross-sectional area since the Z axis is usually substantially weaker.

The parts probably need to be redesigned to add additional area to the Z axis part. An 30mm^2 I think it's still too small to get an accurate gauge of the true Z axis tensile strength. And it could be fairly argued that a 500kg load cell and much larger sample cross-sections would be better, however I also need to consider just how much plastic I want flying at me at very high velocity when the sample breaks.

## Interface Board

- Sparkfun HX711 load cell amplifier
- Raspberry Pi Pico

The MicroPython code for the Pico is in the `pico` subdirectory.

## Local Program

- Run `python main.py` with the commands `calibrate` (initially) and `test` once the calibration has been done. There's a lot more here to document; TBD at the moment, sorry. Bug me if you really want to use this for yourself.

# Data

All of my collected data is in the `data` subdirectory. Note than any measurements in Newtons needs to be converted to megapascals (divide by cross-sectional area) to get the actual strength. The XY cross-sectional area is 20mm^2 and Z cross-sectional area is 30mm^2.

TODO: just put the data in this README. Surely that's what people actually care about.

File: data/Polymaker PLA Matte Black/summary.txt
=== Test Summary ===
Manufacturer: Polymaker
Material Type: PLA
Color: Matte Black
Axis: xy
Cross-section area: 25 mm²
Trials planned: 5
Trials completed: 5
Threshold: 50.0 N
Extrusion width: 0.42 mm
Layer height: 0.2 mm
Printer: Prusa XL
Notes: stringy due to humidity
Results:
  Trial 1: 835.36 N
  Trial 2: 878.82 N
  Trial 3: 837.70 N
  Trial 4: 759.13 N
  Trial 5: 851.52 N
Average max force (5 trials): 832.50 N
Tensile strength (5 trials): 33.30 MPa


=== Test Summary ===
Manufacturer: Polymaker
Material Type: PLA
Color: Matte Black
Axis: z
Cross-section area: 50 mm²
Trials planned: 5
Trials completed: 5
Threshold: 50.0 N
Extrusion width: 0.42 mm
Layer height: 0.2 mm
Printer: Prusa XL
Notes: stringy due to humidity
Results:
  Trial 1: 320.93 N
  Trial 2: 570.78 N
  Trial 3: 301.50 N
  Trial 4: 583.07 N
  Trial 5: 584.98 N
Average max force (5 trials): 472.25 N
Tensile strength (5 trials): 9.45 MPa
