Repository: joshcarter/tensile_test

# 3D Printed Plastic Tensile Strength

## Overview

I use this for measuring the tensile strength of 3D printed plastics. There is a test fixture, an interface board, and program that runs on a nearby laptop.

## Test Fixture

- Hi-Lift Jack
- S-type load cell (I use 200kg)
- Two clamps (see `printed_parts/Clamp.stl`)
- Interface board
- Laptop with USB connection to interface board

## Test Fixture Calibration

TODO: It would be a great idea to document how to calibrate this. In the meantime, contact me.

## Test Parts

See `printed_parts/Tensile test samples.3mf`. These are sized to fit within the limits of my 200kg load cell. Note that the Z axis has additional cross-sectional area since the Z axis is usually substantially weaker.

The parts probably need to be redesigned to add additional area to the Z axis part. An 30mm^2 I think it's still too small to get an accurate gauge of the true Z axis tensile strength. And it could be fairly argued that a 500kg load cell and much larger sample cross-sections would be better, however I also need to consider just how much plastic I want flying at me at very high velocity when the sample breaks.

## Interface Board

- Sparkfun HX711 load cell amplifier
- Raspberry Pi Pico

The MicroPython code for the Pico is in the `pico` subdirectory.

## Local Program

- Run `python main.py` with the commands `calibrate` (initially) and `test` once the calibration has been done. There's a lot more here to document; TBD at the moment, sorry. Bug me if you really want to use this for yourself.

# Data

All of my collected data is in the `data` subdirectory. Note than any measurements in Newtons needs to be converted to megapascals (divide by cross-sectional area) to get the actual strength. The XY cross-sectional area is 20mm^2 and Z cross-sectional area is 30mm^2.

TODO: just put the data in this README. Surely that's what people actually care about.

File: data/Polymaker PLA Pro FDE/Polymaker-PLApro-xy-1.csv
time_ms,force_N
110,63.93732599835187
190,78.86727989487517
300,92.71213167331122
380,98.37550947682577
490,92.27960533642175
570,83.8357647163634
680,63.86650036749149
760,30.38067662976904
871,10.286687899507784
950,8.108020223167554
1060,8.183300296220406
1140,8.122274438183478
1250,8.79177709971269
1330,9.244793870687543
1440,8.96371856834228
1520,10.447047818436937
1630,11.052406512394485
1710,7.9102429898216
1821,6.986391679101985
1921,6.99663689614468
1996,7.398873026125304
2091,10.88491948595737
2190,26.292389585514155
2290,46.30352569099535
2390,61.81834784739082
2471,80.71720973741064
2580,100.74438183478475
2661,116.90910710706251
2770,129.08755206129314
2851,138.28107530234527
2960,146.23626361388895
3041,154.77854740640103
3150,163.92663533708992
3231,172.80032962872224
3340,185.11329873716565
3421,198.32873783380478
3529,209.8314439074367
3629,220.18445845119047
3706,231.75398115770955
3802,242.55912158399966
3900,251.2412748613555
4000,261.8388382814762
4100,275.28368115102785
4182,290.14503663778703
4291,303.8825363593844
4372,317.83874919263235
4480,334.66362279783516
4562,350.8956101472193
4670,362.21033876032874
4752,372.9281721196463
4860,386.11822089578834
4942,400.64682955076955
5050,411.61500256130427
5150,419.9630726742244
5227,434.1571527205506
5322,449.0897792823894
5420,459.04323036147804
5521,469.5107240695785
5620,486.41533219002656
5702,506.095948684826
5811,523.3569121806722
5892,538.1309606004589
6000,537.9122474888082
6100,537.6071181986237
6177,563.5600347446492
6272,579.8953651528988
6371,588.5414374484956
6470,606.8157865431302
6570,630.3272233234594
6652,649.2461302033454
6760,661.7435132185573
6860,676.6119958128245
6938,694.6529321365733
7033,709.801153700528
7130,722.9533397180339
7230,733.2791821644136
7330,739.550145882982
7430,743.8264103877593
7508,750.5615269827837
7603,726.6928439386179
7700,376.542951958841
7799,30.51698256085882
7900,0.8521793358426685
7983,0.5613042606739564
8090,0.5523953762890036
8190,0.6913739726942688
8268,0.6780106461168395
8363,0.6704380943896294
8460,0.707409964587184
8560,0.7323548408650521
8660,0.6780106461168395
8760,0.6900376400365258
8839,0.7996169179714464
8933,0.7822445934207883
9030,0.6405933317000373
9131,0.7434909463462432
9230,0.8147620214258664
9330,0.7719993763780925
9408,0.7185460700683751
9503,0.8134256887681234
9600,0.8018441390676847
9700,0.7880353682710077
9800,0.7711084879395972
9900,0.8419341187999727
9979,0.7866990356132647
10074,0.7546270518274343
10170,0.7693267110626066
10270,0.8054076928216658
10371,0.8036259159446753
10470,0.7924898104634841
10549,0.7702175995011019
10644,0.7497271654157103
10741,0.8009532506291894
10840,0.8388160092652391
10940,0.8321343459765245
11040,0.7831354818592836
11119,0.7595269382391584
11214,0.7550724960466819
11310,0.8276799037840481
11410,0.7813537049822931
11510,0.7791264838860548
11610,0.7969442526559606
11689,0.7733357090358354
11784,0.78001737232455
11880,0.7915989220249888
11980,0.8062985812601611
12080,0.7978351410944559
12181,0.7795719281053024
12259,0.7831354818592836
12354,0.78758992405176
12450,0.6606383215661813
12551,0.80273502750618
12650,0.9800218267667425
12750,0.6922648611327641
12829,0.6860286420632971
12940,0.6958284148867452
13019,1.072228780151005
13131,1.0374841310496887
13210,0.10516938016436828
13320,0.6557384351544572
13400,1.1639902893160199
13511,0.5354684959575932
13590,0.5889218022673105
13700,0.9234504109222916
13780,0.9577496158043604
13890,0.7711084879395972
13970,0.5100781754604774
14080,0.5532862647274989
14160,1.421011603821911
14270,0.958195060023608
14350,0.7572997171429202
14460,0.7947170315597224
14540,0.8134256887681234
14649,0.7711084879395972
14730,0.7768992627898166
14840,0.7782355954475595
14920,0.7697721552818543
15030,0.8071894696986563
15110,0.8414886745807251
15221,0.8307980133187816
15300,0.7911534778057412
15410,0.796498808436713
15490,0.7853627029555218
15600,0.7760083743513213
15680,0.793826143121227
15790,0.8833604311900036
15870,0.8597518875698785
15980,0.8040713601639229
16060,0.7724448205973401
16170,0.782690037640036
16250,0.8695516603933267
16360,0.8949419808904424
16441,0.7898171451479983
16551,0.7501726096349579
16631,0.8450522283347062
16740,0.8512884474041732
16821,0.8307980133187816
16930,0.753736163388939
17011,0.7991714737521988
17121,0.9194414129490629
17201,0.8976146462059282
17310,0.7942715873404748
17391,0.796498808436713
17501,0.8125348003296281
17581,0.8530702242811639
17690,0.869106216174079
17790,0.8245617942493145
17866,0.7773447070090642

File: data/Polymaker PLA Pro FDE/Polymaker-PLApro-xy-2.csv
time_ms,force_N
109,66.39706897703736
189,85.8803536827101
299,105.5409251876434
379,111.72012739704671
489,99.80983986280319
589,69.62074879173257
665,31.965567161852164
760,16.296621305597007
860,20.66286554266242
959,21.64284282500724
1059,15.478785719058331
1140,12.91258157197265
1249,16.346065613933497
1330,21.898527806855387
1440,22.796543352858638
1520,15.45250451012272
1629,11.542840597786142
1710,13.754916590569946
1805,13.483195616828883
1900,14.05870954809684
1999,35.789705784093194
2100,72.87382792489811
2199,102.7782801398695
2280,121.0731196685895
2389,132.8551192676897
2470,153.57540257021316
2579,170.00293993184704
2660,161.14750885320387
2769,154.29613131695584
2850,171.2123209871044
2959,188.26971647475446
3040,200.02988930711152
3150,206.5124390298225
3230,212.91258157197265
3339,222.1332769103989
3439,232.12459074812358
3515,241.027238914007
3610,247.57036905053565
3709,254.9090625626406
3810,264.3195171384663
3909,273.0644780507361
3990,281.47357402169314
4099,288.1476647586806
4180,293.31169959241856
4290,296.63070447003275
4370,300.96754938862784
4479,312.17670772177553
4560,325.96142453061316
4669,335.5527294594535
4750,345.61976881445025
4859,354.834227933807
4940,360.075770061694
5050,367.86748034477387
5130,377.38261431212277
5239,390.3022784471815
5320,403.22862424552886
5429,411.8172342368427
5510,420.41608944519925
5620,431.23682041916305
5700,441.93327245595674
5810,448.1494465355576
5890,451.0590881756832
5999,454.1023630815831
6080,455.7611973540614
6189,458.37818214214127
6270,460.41118955878756
6380,468.29733401634786
6460,483.2874228824696
6569,499.15414597207075
6650,511.72502728345853
6759,523.4072473774472
6859,534.8190828303526
6935,545.1475979420478
7030,558.8427804628167
7129,575.6881445021048
7229,590.5579634290297
7330,600.629457226219
7410,610.2791153477807
7520,620.0753246174748
7600,630.0661930109803
7709,640.4481614289851
7790,648.360587095481
7899,653.8640504242857
7980,662.4753780707812
8089,674.7402392035458
8170,685.7961647252723
8280,693.4230606472305
8361,698.7977905966726
8470,706.1226753379809
8551,716.3736831555269
8659,726.9748101294016
8741,736.0877079667699
8850,743.0589099979956
8931,747.9824049533398
9039,746.2665538207979
9139,525.0014922381346
9216,89.15570502683802
9311,1.0896011047016632
9409,0.6312390030958367
9509,0.5038419563910104
9609,0.5639769259894424
9691,0.5425956034655555
9799,0.5550680416044895
9900,0.5768948083476241
9976,0.4976057373215433
10071,0.6967193033252405
10169,0.7492817211964626
10269,0.6432659970155231
10369,0.5742221430321381
10451,0.7292367313303185
10559,0.7189915142876228
10641,0.7621996035546443
10749,0.5510590436312607
10832,0.6290117819995985
10939,0.7252277333570898
11040,0.7029555223947075
11116,0.6285663377803509
11211,0.6699926501703818
11310,0.7007283012984693
11409,0.739927392592262
11510,0.7118644067796605
11609,0.7158734047528892
11686,0.7207732911646133
11781,0.6833559767478111
11879,0.7292367313303185
11980,0.713646183656651
12080,0.673556203924363
12179,0.7572997171429202
12256,0.7221096238223562
12351,0.7479453885387196
12449,0.7697721552818543
12550,0.6789015345553348
12649,0.3372458183923912
12731,0.6405933317000373
12840,1.0842557740706915
12940,0.32878237822668593
13017,0.7016191897369646
13112,1.1390454130381518
13209,0.4637519766587223
13309,0.7176551816298798
13409,1.0757923339049862
13510,0.7515089422927008
13587,0.7145370720951463
13682,0.7439363905654909
13779,0.7261186217955851
13879,0.7546270518274343
13979,0.7617541593353966
14062,0.7497271654157103
14169,0.742600057907748
14252,0.7728902648165877
14359,0.7354729503997856
14442,0.5635314817701947
14550,0.8463885609924492
14650,0.8250072384685622
14727,0.7448272790039862
14822,0.7470545001002243
14919,0.7519543865119485
15020,0.7470545001002243
15120,0.7132007394374034
15219,0.6922648611327641
15297,0.6895921958172782
15399,0.713646183656651
15499,0.7354729503997856
15600,0.7189915142876228
15677,0.7002828570792217
15772,0.7283458428918232
15870,0.761308715116149
15969,0.7617541593353966
16070,0.739927392592262
16170,0.7319093966458045
16248,0.7194369585068704
16343,0.7296821755495663
16439,0.7719993763780925
16539,0.7118644067796605
16639,0.7283458428918232
16739,0.7359183946190332
16818,0.7172097374106322
16913,0.7448272790039862
17010,0.7604178266776537
17110,0.7323548408650521
17209,0.739927392592262
17309,0.7381456157152715
17388,0.7559633844851773
17483,0.7581906055814155
17579,0.7466090558809767
17679,0.7194369585068704
17779,0.7189915142876228
17880,0.7439363905654909
17958,0.7497271654157103
18069,0.7684358226241114
18148,0.7844718145170265
18259,0.7711084879395972
18338,0.7541816076081866
18450,0.7546270518274343
18529,0.7434909463462432
18639,0.7488362769772149
18719,0.7470545001002243
18830,0.7492817211964626
18909,0.7363638388382809
19019,0.7261186217955851
19099,0.7403728368115097
19209,0.742600057907748
19289,0.7572997171429202
19400,0.7483908327579673

File: data/Polymaker PLA Pro FDE/Polymaker-PLApro-xy-3.csv
time_ms,force_N
100,79.88868348961002
177,84.63533708991292
271,57.15187420655249
370,38.769282166640686
470,21.01075747789483
570,8.047439809349875
652,7.332947281676652
759,7.656339784850442
860,8.006904385398338
937,8.821621862402282
1032,8.075948239381724
1130,6.905766275418161
1230,6.7534243524354665
1330,25.397937593264885
1412,84.59524711018064
1520,136.99641417403507
1620,153.57451168177465
1697,161.89140069934743
1792,189.79625381411614
1889,224.5061582663311
1989,248.11247466536005
2089,278.1523419229827
2172,301.02412080447226
2280,302.68518229804675
2362,323.89990868393505
2469,352.07915543776033
2570,359.0320942559968
2647,372.5829528497294
2742,400.9167687476336
2840,420.4445978752311
2940,434.6168511548142
3039,446.09683957326445
3122,457.88062094924163
3230,471.27958306421084
3330,481.37869440299346
3407,491.0510701797368
3502,505.45673623020565
3599,523.5560257466759
3700,541.7738034254661
3799,554.8809995768281
3882,561.7283681151029
3989,570.7789037617765
4090,581.045056682777
4167,589.252811866634
4262,596.6066504821935
4360,603.622842379563
4460,609.8595068932494
4560,614.675649791755
4642,620.7866990356133
4749,627.9832958417783
4832,633.7611528096395
4939,636.889953005635
5039,638.791108933384
5117,639.334550880866
5212,640.7359183946191
5310,643.0370832312525
5409,644.8451413171787
5509,648.614044856233
5592,652.3081137664537
5700,654.2743045502128
5800,658.456580324729
5877,664.4304327490592
5972,672.6960956814183
6070,679.8984832624336
6170,683.2335241319407
6269,685.9868148511104
6352,688.743669124034
6459,692.5384084278047
6542,695.4369139624491
6637,699.0463484710128
6732,704.7529343637943
6830,705.8527361411168
6930,540.9924942649058
7030,118.048553419898
7130,1.7880576404819701
7207,0.6717744270473724
7302,0.4895877413750857
7400,0.5399229381500695
7500,0.6561838793737048
7600,0.5849128042940817
7700,0.7002828570792217
7777,0.8241163500300669
7872,0.66464731953941
7969,0.7091917414641745
8070,0.7140916278758986
8169,0.6766743134590965
8270,0.7532907191696914
8347,0.7773447070090642
8442,0.6503931045234854
8540,0.6958284148867452
8639,0.7844718145170265
8740,0.7434909463462432
8840,0.6904830842557734
8917,0.7105280741219175
9013,0.7497271654157103
9110,0.7786810396668071
9209,0.7323548408650521
9310,0.7978351410944559
9409,0.7488362769772149
9487,0.7359183946190332
9582,0.7568542729236726
9680,0.7608632708969013
9780,0.7555179402659297
9879,0.7501726096349579
9980,0.7359183946190332
10057,0.7635359362123872
10152,0.8120893561103805
10250,0.719882402726118
10350,0.7123098509989081
10450,0.7519543865119485
10549,0.7555179402659297
10630,0.6900376400365258
10729,0.8864785407247372
10830,0.761308715116149
10929,0.6913739726942688
11007,0.32789148978819066
11102,0.7194369585068704
11199,0.8757878794627937
11300,0.7586360498006631
11400,1.032138800418717
11500,0.5207688367224208
11578,0.3096282767990372
11673,0.9483952872001598
11769,1.3212320987104385
11869,0.998285039755896
11970,0.7996169179714464
12070,0.7866990356132647
12148,0.7564088287044249
12243,0.762645047773892
12340,0.7978351410944559
12440,0.7773447070090642
12540,0.7702175995011019
12640,0.7608632708969013
12718,0.7528452749504437
12813,0.7051827434909458
12909,0.6388115548230466
13009,0.8797968774360225
13110,0.891823871355709
13209,0.7394819483730144
13288,0.7719993763780925
13383,0.7969442526559606
13480,0.759972382458406
13580,0.7439363905654909
13680,0.7644268246508825
13780,0.7586360498006631
13858,0.8125348003296281
13953,0.8156529098643617
14050,0.7430455021269956
14150,0.7323548408650521
14249,0.815207465645114
14350,0.7742265974743306
14428,0.7234459564800992
14523,0.7332457293035474
14620,0.7283458428918232
14720,0.7907080335864936
14819,0.7982805853137035
14920,0.7225550680416039
14999,0.7216641796031086
15110,0.796498808436713
15188,0.842825007238468
15299,0.8241163500300669
15378,0.7630904919931396
15473,0.7176551816298798
15570,0.7470545001002243
15670,0.7564088287044249
15770,0.7564088287044249
15870,0.7728902648165877
15948,0.7817991492015407
16060,0.8486157820886874
16138,0.7595269382391584
16233,0.7933806989019794
16330,0.7452727232232338
16430,0.7564088287044249
16530,0.8606427760083738
16630,0.8548520011581544
16708,0.7403728368115097
16819,0.7123098509989081
16898,0.7853627029555218
17010,1.0593108977928234
17088,1.4940644557785245
17200,1.6922871333437266

File: data/Polymaker PLA Pro FDE/Polymaker-PLApro-xy-4.csv
time_ms,force_N
80,80.60673957103722
189,95.98748301743915
270,97.84543085592108
379,73.10055903249517
479,30.288024232165533
555,15.610191763736387
650,20.12387803737277
749,24.18588387269204
849,26.37836031982895
950,27.136060936769194
1030,25.97389696875209
1140,22.070023831265733
1239,14.983006303035703
1315,11.424352435466268
1410,8.958373237711308
1509,10.380676629769038
1609,33.775407024655344
1710,66.67190806031316
1790,87.84298091271522
1899,104.85494109000201
1980,119.54034611015835
2090,132.77538475244438
2170,149.8755428851422
2279,166.51332991826098
2360,183.10790886211274
2470,206.93605648232702
2550,224.10481302478897
2660,229.86084322590705
2741,247.4781620971514
2850,277.1643466446914
2931,297.94788302634805
3039,306.74674268914674
3121,312.09519142965325
3229,318.7443372903628
3311,324.10080402681575
3420,329.22474888082144
3501,337.51981113165107
3609,346.1057484576494
3691,350.1343459765251
3799,351.40787099935415
3881,358.64856678322457
3989,367.8527806855387
4071,379.95817278781266
4179,390.7036236887236
4261,398.5082518541616
4369,405.45450900910936
4451,412.68852312969113
4560,420.1185327067418
4641,427.2527673222121
4749,433.8515779861467
4831,439.6312167308849
4939,446.3222343482038
5021,451.6448473239939
5129,456.3643288269227
5211,460.5866945811711
5320,464.9217577228892
5419,467.38907325330194
5496,470.73747744938646
5591,477.4748212655071
5690,484.68611773090726
5789,489.18465890108916
5889,492.86491904051326
5971,497.13761999153667
6079,502.45176952716105
6180,509.3757544711464
6256,515.170538319339
6351,520.5880309138289
6449,528.5766275418162
6550,537.5746007706185
6649,545.5819060558142
6731,551.0034076482773
6840,556.1531882669993
6940,563.4223924809016
7016,572.7001046793916
7112,578.8690616717522
7209,581.2588699080159
7309,585.0242098933162
7410,590.6078531815854
7491,596.616450255017
7599,603.5809706229538
7681,608.9080380409364
7789,612.538853872024
7871,617.3028797968775
7980,622.8589055435534
8061,626.2634357112631
8169,628.6964520367937
8252,632.2417425777858
8359,636.7344929731175
8460,641.2009621595137
8537,643.6299694870711
8632,644.7083899418697
8729,600.4245528853651
8830,265.02910977972783
8929,15.597273881378205
9029,0.7849172587362742
9107,0.5452682687810413
9202,0.6241118955878744
9300,0.5323503864228596
9400,0.56442237020869
9500,0.6312390030958367
9582,0.6312390030958367
9690,0.7670994899663683
9772,0.7020646339562122
9879,0.6838014209670588
9980,0.7034009666139551
10057,0.7230005122608515
10152,0.761308715116149
10249,0.7782355954475595
10349,0.7684358226241114
10450,0.7002828570792217
10550,0.7332457293035474
10627,0.7973896968752082
10722,0.7572997171429202
10820,0.7270095102340803
10920,0.7523998307311961
11019,0.7461636116617291
11120,0.7234459564800992
11197,0.8009532506291894
11292,0.8058531370409134
11390,0.7581906055814155
11490,0.7662086015278731
11589,0.7590814940199108
11690,0.7621996035546443
11767,0.741263725250005
11862,0.8267890153455528
11960,0.7648722688701302
12059,0.6441568854540184
12159,0.5858036927325769
12260,0.9733401634780279
12337,0.6775652018975917
12432,0.6049577941602257
12529,1.0887102162631679
12630,0.8187710193990951
12729,0.45840664602775055
12830,0.7118644067796605
12907,1.0967282122096256
13002,0.8682153277355837
13100,0.7506180538542055
13200,0.7715539321588448
13299,0.7679903784048636
13399,0.7684358226241114
13477,0.8005078064099417
13572,0.8174346867413522
13670,0.768881266843359
13769,0.7550724960466819
13870,0.7381456157152715
13969,0.8098621350141423
14047,0.7724448205973401
14143,0.7871444798325123
14240,0.8018441390676847
14339,0.7862535913940171
14440,0.747499944319472
14540,0.7483908327579673
14617,0.7657631573086254
14712,0.7564088287044249
14810,0.739927392592262
14910,0.7715539321588448
15009,0.7804628165437977
15092,0.7893717009287506
15199,0.8054076928216658
15299,0.7933806989019794
15378,0.7679903784048636
15472,0.7466090558809767
15569,0.7608632708969013
15670,0.7786810396668071
15769,0.8169892425221046
15870,0.8584155549121355
15947,0.7760083743513213
16043,0.7831354818592836
16140,0.762645047773892
16240,0.7764538185705689
16339,0.7915989220249888
16440,0.7203278469453657
16517,0.7497271654157103
16613,0.7991714737521988
16709,0.742600057907748
16810,0.7639813804316349
16909,0.7924898104634841
17009,0.7604178266776537
17088,0.7653177130893778
17183,0.7773447070090642
17280,0.7621996035546443
17379,0.7746720416935783
17480,0.78001737232455
17580,0.7581906055814155
17658,0.7684358226241114
17753,0.7791264838860548
17850,0.7662086015278731
17949,0.7742265974743306
18049,0.78001737232455
18149,0.7662086015278731
18228,0.7862535913940171
18323,0.7670994899663683
18419,0.742600057907748
18520,0.747499944319472
18620,0.7510634980734532
18719,0.7648722688701302
18799,0.7532907191696914
18909,0.7572997171429202
18988,0.7858081471747694

File: data/Polymaker PLA Pro FDE/Polymaker-PLApro-xy-5.csv
time_ms,force_N
109,49.46796142453062
189,33.80035190093321
299,20.61163945744894
380,7.493752644825052
490,6.224236619969264
570,7.488852758413327
682,6.245617942493151
760,5.258958996859618
869,5.985923962671774
950,5.053163767567206
1060,4.362725227733357
1140,6.306198356310831
1250,20.96576761175082
1330,60.39693534377158
1439,107.8380810263035
1520,140.05438873917015
1630,154.10102674892536
1710,158.33452860865498
1819,159.3844406334217
1900,153.7179447203724
2010,143.78587496380766
2092,137.47972115191874
2200,134.27029555223947
2280,134.8876812401167
2389,137.78752310741888
2470,141.15285418383482
2580,152.6466513730818
2680,168.22294483173346
2755,184.22508296398584
2850,194.16294349540078
2949,205.27544043297178
3050,219.75549566805498
3150,233.34154435510814
3230,244.49056771865745
3340,254.57765206352036
3440,263.33775807924457
3515,269.3650638098844
3610,276.0738991959732
3710,285.71108487939597
3810,293.1838571014945
3909,300.18445845119044
3991,309.5414597207065
4099,318.67618432481794
4181,327.6006592574445
4290,334.6845586761398
4371,338.7180560814272
4480,344.297244927504
4561,353.7638254749549
4669,362.20276620860153
4751,367.08394396311724
4860,370.42923004966707
4941,375.9968373460434
5049,383.1105815274282
5131,389.306710617163
5239,393.49032272433686
5321,398.0783981825876
5430,404.0188422904742
5511,410.0742110069267
5620,416.54517917993724
5701,422.92082229002875
5810,429.79803559099315
5891,437.5282745718168
5999,444.2852179335843
6081,449.3975812378895
6189,454.98612441257046
6271,463.6094790529856
6379,471.89830508474586
6480,475.52377558520243
6556,478.6334216797702
6651,485.3150849684849
6750,492.99766141784903
6849,496.75498340720293
6949,498.65257578119787
7049,503.0393104523487
7126,508.1347468763225
7221,510.970444776053
7320,513.2408739615582
7420,515.7090803804094
7520,517.6512171763292
7601,519.811176195461
7709,523.5840887324886
7791,529.6670749905344
7900,536.8961892247045
7981,544.0411145014366
8089,551.5464041515402
8190,557.7068977037351
8267,559.2089356110382
8362,559.1318737611083
8459,563.6166061604937
8559,571.695182520769
8659,579.3015880086417
8742,582.8838504198312
8849,585.0589545424175
8950,588.8220673066216
9040,594.5019265462483
9139,600.1506046905278
9217,605.2081783558655
9312,609.5721953718347
9410,614.0244103432149
9509,619.7327780128734
9609,625.2041693578923
9692,628.1962181785786
9799,630.2768881266844
9899,634.4680727855855
9977,641.622352390922
10072,647.998886389452
10170,652.3294950889775
10269,656.1540791554379
10370,661.1809171696475
10452,668.277734470701
10560,674.562506960066
10659,677.276598587942
10737,593.0836321521639
10832,198.9171696474309
10929,6.469676384774717
11030,0.7132007394374034
11129,0.5942671328982823
11229,0.6160938996414168
11307,0.6218846744916362
11402,0.607185015256464
11499,0.6575202120314477
11600,0.6918194169135164
11709,0.6566293235929525
11783,0.7091917414641745
11880,0.8241163500300669
11980,0.7479453885387196
12080,0.7181006258491275
12179,0.6757834250206012
12257,0.767544934185616
12370,0.7849172587362742
12447,0.7105280741219175
12542,0.7844718145170265
12640,0.7760083743513213
12739,0.7234459564800992
12840,0.7457181674424814
12940,0.7933806989019794
13018,0.8031804717254276
13113,0.7559633844851773
13210,0.8401523419229822
13310,0.788926256709503
13409,0.7568542729236726
13509,0.7555179402659297
13588,0.7452727232232338
13683,0.7987260295329511
13780,0.8299071248802863
13880,0.7871444798325123
13980,0.7733357090358354
14080,0.7764538185705689
14158,0.7657631573086254
14253,0.8468340052116968
14350,0.7448272790039862
14450,0.6223301187108838
14549,0.7020646339562122
14649,0.8851422080669943
14728,0.7287912871110709
14839,0.8677698835163361
14918,0.9773491614512567
15013,0.7706630437203495
15110,0.8606427760083738
15209,0.7733357090358354
15309,0.8383705650459915
15410,0.8303525690995339
15488,0.822780017372324
15583,0.796498808436713
15679,0.7755629301320737
15781,0.8013986948484371
15880,0.5051782890487533
15963,0.44103432147709243
16059,1.393394062228557
16160,0.9140960823180911
16259,0.5287868326688784
16360,0.3599634735740211
16438,1.1301365286531988
16549,1.2575335753580252
16628,0.9172141918528246
16740,0.8677698835163361
16818,0.8873694291632325
16930,0.7742265974743306
17008,0.6878104189402876
17120,0.8410432303614774
17198,0.7662086015278731
17293,0.6887013073787829
17400,0.8682153277355837
17500,1.0802467760974626
17578,0.7862535913940171
17690,0.7831354818592836
17768,0.8401523419229822
17880,0.8976146462059282
17958,0.8855876522862419
18069,0.8129802445488757
18148,0.7742265974743306
18259,0.7555179402659297
18338,0.7711084879395972
18449,0.8642063297623549
18528,0.8677698835163361
18640,0.78758992405176
18718,0.7377001714960238
18830,0.8267890153455528
18908,0.8806877658745178
19020,0.842825007238468
19098,0.7519543865119485
19209,0.7541816076081866
19288,0.8521793358426685
19399,0.8584155549121355
19479,0.8125348003296281
19590,0.7884808124902554
19669,0.7973896968752082
19780,0.8312434575380292
19859,0.8499521147464303
19969,0.8303525690995339
20049,0.7621996035546443
20159,0.7265640660148327
20239,0.7862535913940171
20350,0.8619791086661167
20429,0.8557428895966497
20540,0.7947170315597224
20619,0.7844718145170265
20729,0.8138711329873711
20809,0.8468340052116968
20919,0.8281253480032957
20999,0.7657631573086254

File: data/Polymaker PLA Pro FDE/Polymaker-PLApro-z-1.csv
time_ms,force_N
80,61.94262678456091
189,72.05421056148245
270,83.89010891111161
379,95.29570814494755
480,105.45629078598634
555,118.22584021915856
650,134.40571059489076
749,150.88269226486113
850,167.80689993095615
949,182.24864696318403
1030,189.01806276309048
1139,199.45972070647454
1220,216.97369651885344
1330,236.23915900131408
1410,250.9486180093098
1519,257.3126795697009
1600,255.13312100492217
1710,253.08229581950602
1790,256.5768057195038
1900,255.98570124056215
1980,249.79714470255462
2090,237.8570124056215
2170,189.92365086082097
2280,102.02236129980625
2360,51.68627363638389
2469,51.77491703601417
2550,63.85358248513331
2660,70.00694892982027
2740,65.45629078598633
2850,62.857123766676324
2930,69.70003786275865
3040,78.66549366355599
3120,75.69972605180517
3230,61.833938395064486
3310,51.50275061805386
3420,48.37439586627765
3520,64.1377758970133
3595,91.48983273569569
3690,104.36450700461036
3789,108.74723267778793
3889,112.64932403839731
3989,120.93057751843025
4070,127.39709124924832
4180,128.81182208957884
4260,134.19501547918662
4370,146.18949197086795
4450,151.2190026503931
4559,151.9865030401568
4640,160.48646963184035
4749,168.61716296576762
4830,169.96596806164948
4940,174.70593999866367
5020,184.8745406356489
5130,194.1143900755028
5210,199.9296643577808
5320,207.14274260005791
5400,216.2320318938061
5510,220.47800619167467
5590,226.29684402770664
5699,234.69925833537496
5780,239.60538096616852
5890,248.15479186618856
5970,258.4850887547607
6080,268.119601772868
6160,277.68061649479944
6270,281.01075747789486
6350,285.31775763380034
6460,293.3437715762044
6540,302.88385041983116
6650,313.4560235194548
6730,317.99777277890377
6840,321.5212365531526
6920,327.1623421457048
7030,329.8407982360409
7110,332.25109690638993
7220,333.1998930933874
7300,337.3264883404976
7410,342.9154769593978
7490,350.5071827880354
7600,355.9625381411613
7680,359.1545914162899
7789,364.0771954831956
7870,368.31737900621397
7980,374.68678589723606
8060,381.73415888995305
8170,387.40555468941403
8250,392.3624579612018
8360,397.99910911156155
8440,404.4682955076951
8550,408.2242811643912
8630,409.02296264950223
8740,410.8942738145616
8820,415.67299939865035
8929,420.3884719036059
9010,426.1298024454888
9120,430.394930844785
9219,433.08095948684826
9295,436.6498585714604
9390,439.8321120737656
9490,443.9636072072875
9589,451.1223412548164
9690,458.2120314483619
9770,463.8192832802513
9880,470.396712621662
9960,472.1584445087865
10070,474.08142720327857
10150,481.0370386868305
10260,485.8313548185929
10340,489.3062651729438
10449,498.4115904585849
10530,508.37617764315473
10640,513.8529143188046
10720,436.8209091516515
10829,131.2207844272701
10910,3.625069600659257
11019,0.5795674736631099
11100,0.5617497048932042
11210,0.6356934452883132
11290,0.598276130871511
11399,0.644602329673266
11479,0.6174302322991597
11589,0.6900376400365258
11670,0.6566293235929525
11779,0.7167642931913846
11860,0.7261186217955851
11969,0.7973896968752082
12050,0.7096371856834222
12160,0.7002828570792217
12239,0.7158734047528892
12350,0.7809082607630453
12429,0.6904830842557734
12540,0.7377001714960238
12619,0.7345820619612903
12729,0.7069645203679363
12810,0.7403728368115097
12920,0.7755629301320737
13000,0.8005078064099417
13110,0.7791264838860548
13190,0.7323548408650521
13300,0.7546270518274343
13380,0.7702175995011019
13490,0.7924898104634841
13570,0.7501726096349579
13680,0.7301276197688139
13760,0.7492817211964626
13869,0.7862535913940171
13950,0.8129802445488757
14060,0.7880353682710077
14139,0.6731107597051154
14250,0.7123098509989081
14330,0.7234459564800992
14440,0.4650883093164652
14519,0.8913784271364613
14630,0.7991714737521988
14710,0.5283413884496307
14819,0.9016236441791571
14900,0.6686563175126389
15009,0.7038464108332029
15090,0.944386289226931
15200,0.5942671328982823
15279,0.9247867435800347
15389,1.045947571215394
15470,0.820107352056838
15579,0.7742265974743306
15660,0.7755629301320737
15770,0.7907080335864936
15850,0.7319093966458045
15960,0.7679903784048636
16040,0.78001737232455
16150,0.7466090558809767
16230,0.570658589278157
16339,0.8272344595648005
16420,1.0014031492906295
16530,0.7764538185705689
16610,0.7002828570792217
16720,0.7768992627898166
16800,0.8223345731530763
16910,0.7497271654157103
16990,0.7372547272767762
17100,0.7532907191696914
17180,0.7648722688701302
17290,0.8013986948484371
17370,0.7982805853137035
17479,0.7550724960466819
17560,0.7296821755495663
17669,0.6887013073787829
17769,0.6650927637586578
17850,0.6040669057217304
17949,0.5635314817701947
18050,0.7439363905654909
18130,0.8098621350141423
18240,0.7149825163143939
18320,0.7786810396668071
18430,0.7755629301320737
18510,0.7078554088064316
18620,0.7840263702977789
18700,0.7902625893672459
18809,0.7372547272767762
18890,0.7804628165437977
18999,0.7809082607630453
19080,0.7488362769772149
19189,0.768881266843359
19270,0.753736163388939
19380,0.7203278469453657
19460,0.7466090558809767
19570,0.7434909463462432
19650,0.8009532506291894
19760,0.8615336644468691
19840,0.8045168043831705
19950,0.7296821755495663
20030,0.739927392592262
20140,0.8250072384685622
20220,0.8731152141473079
20330,0.8339161228535151
20410,0.7234459564800992
20520,0.7822445934207883
20600,0.8178801309605999
20710,0.7791264838860548
20790,0.7684358226241114
20899,0.7483908327579673
21000,0.7203278469453657

File: data/Polymaker PLA Pro FDE/Polymaker-PLApro-z-2.csv
time_ms,force_N
100,68.57751843025459
200,85.03356422192032
277,104.02151495578967
372,122.54620370164146
470,142.51680438317112
570,163.28385932871555
670,182.12080447225998
752,197.42092251497806
860,209.81941691351702
960,215.97545602351946
1037,210.0212031448362
1132,201.00719392414086
1230,166.84874941535446
1329,85.93781598699304
1430,26.897748279471706
1530,19.466402369763248
1607,23.04242856188334
1702,23.786320408026906
1800,23.5702799616918
1900,24.92977571883561
2000,27.21312278669904
2082,29.953941067729797
2190,29.04879841421858
2272,27.132051938795964
2380,23.920844562239694
2462,21.6882781353705
2570,21.66556048018887
2670,23.31281320296666
2747,33.29922715427961
2842,52.19719815586094
2940,76.57012405621506
3041,104.90661261943474
3140,124.25670950355241
3223,138.68286598810664
3330,159.50203790730305
3430,176.85877191028754
3508,186.178801309606
3603,196.08102630348114
3700,209.08220673066216
3800,221.9292634579835
3900,231.50052339695762
3983,239.67576115280966
4090,245.7008396623533
4190,247.1650148110203
4268,249.68622909196196
4363,258.0645894117909
4461,265.0634089846099
4560,268.0024499432059
4660,271.76422637475224
4760,280.2463751976659
4838,289.8946969865699
4933,301.01833002962206
5030,311.24172030557474
5130,319.14300986658947
5230,326.2576449364129
5330,333.564266464732
5408,341.22457070313374
5503,348.542328336934
5600,355.8462771999377
5700,365.563642842825
5800,375.44315018151855
5900,383.46871867970333
5978,390.8751197131339
6073,397.5091204703891
6170,405.07588142274886
6270,415.2743268224237
6370,425.8558542506515
6470,434.9103988952984
6549,443.4776275640883
6643,454.23599634735746
6740,464.342234793648
6840,474.4961357713981
6940,486.4866032651062
7040,497.4895209247423
7119,509.27152052384247
7214,520.2018307757412
7310,532.1927437136685
7411,544.115503686051
7510,553.3384262455735
7610,563.2112519209783
7689,577.5866277645383
7784,592.5602351945479
7890,601.1399363014767
7990,606.2050825185418
8069,612.4662464642867
8164,613.7767433573132
8260,451.006525757812
8360,85.9560791999822
8460,1.1354818592841707
8560,0.6593019889084384
8639,0.6918194169135164
8734,0.5274505000111355
8830,0.5247778346956496
8930,0.6419296643577802
9030,0.6909285284750212
9130,0.7470545001002243
9210,0.4392525446001018
9320,0.5666495913049282
9399,0.7430455021269956
9510,0.8031804717254276
9589,0.7207732911646133
9700,0.7096371856834222
9780,0.5541771531659941
9890,0.7492817211964626
9969,0.7760083743513213
10080,0.7706630437203495
10159,0.5875854696095676
10270,0.6477204392079996
10349,0.7002828570792217
10460,0.7185460700683751
10540,0.6740016481436106
10650,0.7091917414641745
10730,0.7118644067796605
10840,0.7078554088064316
10920,0.7109735183411652
11030,0.7252277333570898
11110,0.7332457293035474
11220,0.7319093966458045
11300,0.7350275061805379
11410,0.7203278469453657
11490,0.6757834250206012
11600,0.3871355709481274
11680,0.15060469052762804
11790,1.0241208044722594
11870,1.331922759972382
11980,0.7497271654157103
12060,0.37644490968618394
12170,0.5216597251609161
12250,1.0495111249693752
12360,0.4869150760595998
12440,0.8940510924519471
12550,0.9586405042428556
12630,0.7733357090358354
12740,0.7154279605336415
12820,0.7243368449185945
12931,0.7746720416935783
13010,0.7350275061805379
13120,0.7181006258491275
13200,0.7662086015278731
13310,0.747499944319472
13390,0.6129757901066832
13500,0.7555179402659297
13580,0.8392614534844868
13690,0.7216641796031086
13770,0.6753379808013535
13880,0.7221096238223562
13960,0.741263725250005
14070,0.7564088287044249
14150,0.7559633844851773
14260,0.7501726096349579
14341,0.773781153255083
14450,0.7555179402659297
14531,0.7172097374106322
14640,0.6985010802022311
14721,0.7051827434909458
14830,0.6962738591059928
14911,0.6838014209670588
15020,0.6962738591059928
15101,0.7310185082073092
15210,0.7439363905654909
15291,0.7501726096349579
15400,0.7279003986725756
15482,0.7221096238223562
15590,0.7283458428918232
15671,0.7421546136885002
15780,0.7350275061805379
15861,0.6944920822290023
15970,0.6967193033252405
16051,0.7256731775763374
16160,0.7385910599345191
16241,0.6811287556515729
16350,0.6094122363527021
16450,0.7069645203679363
16526,0.6241118955878744
16621,0.6606383215661813
16720,0.7719993763780925
16820,0.6753379808013535
16920,0.7586360498006631
17001,0.9773491614512567
17110,1.0682197821777761
17191,1.2775785652241693
17300,1.4299204882068637
17381,0.7858081471747694
17490,0.42232566426869134
17590,0.5060691774872486
17666,0.6036214615024827
17761,0.4174257778569673
17860,0.28022895832869266
17960,0.30205572507182726
18060,0.44326154257333067
18141,0.8067440254794087
18250,0.8820240985322607
18331,0.7644268246508825
18440,0.5675404797434235
18521,0.5875854696095676

File: data/Polymaker PLA Pro FDE/Polymaker-PLApro-z-3.csv
time_ms,force_N
99,81.27490589990869
182,104.59702888705763
290,127.58952315196329
372,145.05761820975968
480,154.26985010802022
579,161.52524555112586
657,168.6666072741041
752,166.6545357357625
850,159.58399964364463
949,138.67395710372168
1050,102.27225550680417
1132,108.24120804472261
1240,129.96374084055324
1339,138.58843181362613
1417,138.95369607340922
1512,135.44715917949176
1609,135.63602752845276
1710,143.62417871222075
1809,151.46132430566382
1892,154.0070380186641
2000,150.58469008218447
2100,140.55952248379697
2177,129.11962404507895
2280,121.9332724559567
2380,117.55767389028709
2480,113.57406623755541
2557,110.30806922203168
2652,112.77315753134815
2750,127.95746007706185
2850,145.54894318358984
2949,154.13265328849195
3049,156.39951892024322
3127,166.4910577072986
3222,178.53987839372815
3319,181.12612753067998
3419,187.58818681930555
3519,202.60678411545913
3620,217.49397536693468
3697,222.59297534466248
3792,227.59531392681353
3890,240.458852090247
3989,254.07162743045504
4090,264.2896723757768
4172,272.13572685360475
4280,280.034343749304
4380,288.0812935700127
4457,296.8302634802557
4552,308.6692799394196
4650,321.7003051292902
4750,329.0140537651173
4850,333.3562440143433
4950,340.548831822535
5027,347.6113499187064
5122,354.1304260673957
5220,359.57954520145216
5320,362.9119134056438
5420,367.9334060892225
5502,375.503285151117
5610,382.83306977883694
5710,389.94592307178334
5787,396.2543041047685
5882,401.55954475600794
5980,405.2687587696831
6080,412.5388538720239
6180,422.0517606182766
6262,428.5690549900889
6370,436.27969442526563
6470,444.0990222499388
6547,449.9958128243391
6642,457.7117975901468
6739,466.36989687966326
6839,473.60925633087606
6940,480.3016102808527
7022,490.41586672308966
7130,496.9527606405489
7212,499.39824940421846
7319,502.09185059800893
7420,508.8741842802736
7497,518.0596895253792
7592,526.1106483440612
7690,532.765584979621
7789,542.3350631417181
7890,532.7820664157332
7972,296.0119824494978
8080,28.384195639101094
8180,0.7252277333570898
8257,0.6009487961869969
8352,0.5653132586471853
8449,0.6223301187108838
8550,0.6637564311009148
8650,0.5960489097752728
8732,0.6771197576783441
8840,0.7238914006993469
8922,0.5666495913049282
9030,0.6290117819995985
9112,0.7323548408650521
9219,0.5866945811710722
9320,0.604512349940978
9398,0.8544065569389068
9492,0.7181006258491275
9589,0.6423751085770278
9689,0.6882558631595352
9789,0.7350275061805379
9890,0.7831354818592836
9967,0.6454932181117614
10062,0.6757834250206012
10159,0.7051827434909458
10259,0.7114189625604128
10361,0.727454954453328
10442,0.7310185082073092
10550,0.7381456157152715
10632,0.7007283012984693
10740,0.7265640660148327
10839,0.7519543865119485
10917,0.7586360498006631
11012,0.7065190761486887
11110,0.7270095102340803
11209,0.7461636116617291
11310,0.7385910599345191
11410,0.7506180538542055
11487,0.759972382458406
11582,0.7439363905654909
11680,0.7390365041537668
11780,0.7417091694692526
11879,0.761308715116149
11980,0.7702175995011019
12057,0.7408182810307573
12152,0.7114189625604128
12249,0.759972382458406
12350,0.7858081471747694
12450,0.7488362769772149
12550,0.7439363905654909
12627,0.7457181674424814
12722,0.7528452749504437
12820,0.7657631573086254
12920,0.7292367313303185
13020,0.6201028976146457
13120,0.5149780618722014
13197,0.5768948083476241
13292,1.1230094211452366
13389,0.753736163388939
13490,0.5158689503106967
13589,0.49136951825207625
13690,0.8909329829172136
13767,0.8521793358426685
13863,0.6392569990422944
13960,0.38758101516737503
14060,1.1452816321076187
14160,1.0593108977928234
14260,0.8094166907948946
14337,0.7768992627898166
14432,0.762645047773892
14529,0.7532907191696914
14630,0.7572997171429202
14730,0.7359183946190332
14830,0.6013942404062446
14907,0.4962694046638004
15002,0.9893761553709431
15099,0.8650972182008502
15199,0.759972382458406
15300,0.6944920822290023
15399,0.7363638388382809
15477,0.7319093966458045
15572,0.7403728368115097
15671,0.7760083743513213
15770,0.822780017372324
15870,0.8160983540836093
15970,0.7016191897369646
16047,0.6343571126305703
16142,0.7047372992716981
16240,0.8971692019866806
16340,1.1176640905142647
16440,0.7541816076081866
16539,0.5973852424330157
16617,0.7047372992716981
16713,0.9884852669324479
16809,1.0731196685895004
16910,0.7238914006993469
17010,0.5123053965567156
17110,0.7987260295329511
17187,1.0089757010178395
17283,0.9261230762377776
17380,0.7421546136885002
17480,0.6365843337268084
17580,0.7590814940199108
17680,0.9056326421523859
17758,1.2749058999086833
17853,1.0918283257979013
17960,0.5492772667542701
18060,0.7212187353838609
18138,0.7969442526559606

File: data/Polymaker PLA Pro FDE/Polymaker-PLApro-z-4.csv
time_ms,force_N
79,78.43297178110872
190,102.84910577072988
269,127.61313169558342
364,148.56415510367714
469,163.2375331299138
570,176.10552573553977
649,193.49032272433686
759,212.12681796921981
839,231.50364150649236
950,259.3911222967104
1029,289.06127085235755
1139,311.88761442348385
1219,324.3832156618188
1330,322.91057707298603
1409,311.8853872023876
1520,299.58711775317937
1599,285.2424775607475
1709,236.4899440967505
1789,131.98605759593755
1899,48.9329829172142
1979,34.313949085725746
2089,38.654803002294045
2170,45.18501525646452
2280,48.174836856054704
2360,47.699102429898225
2470,50.210071493797194
2549,50.671551704937755
2661,50.07866544911914
2739,50.262633911668416
2850,52.36735784761354
2929,63.07316421301143
3040,77.34697877458296
3120,73.05245105681642
3230,69.10091538787056
3309,79.95683645515491
3420,83.8161651707165
3500,65.04514577162075
3610,47.082607630459485
3690,44.989910688434044
3800,46.936056482327004
3880,47.717811087106625
3990,52.15710817612865
4070,66.02779571928106
4180,72.42571104033499
4260,81.61522528341389
4370,96.36343793848417
4469,108.18597296153591
4545,119.55638210205127
4640,135.32911646139112
4739,149.47107953406535
4839,155.84850442103388
4940,158.29132051938797
5020,176.3478473908105
5129,197.97728234481838
5230,210.08712888928486
5305,219.72075101895365
5400,234.87788146729326
5499,247.77527339138956
5600,257.9795095659146
5700,272.5397447604624
5799,292.83061983563107
5875,310.0229849217132
5970,318.4659346533331
6070,329.35303681596474
6170,343.11815407915543
6270,349.57575892558856
6350,353.7219537183456
6459,357.9158110425622
6541,363.35824851332995
6650,369.4697432014076
6730,380.96042228111986
6840,391.3686719080603
6920,399.426312390031
7029,411.5918394619034
7129,422.87004164903453
7206,430.26753379808014
7301,443.1680438317112
7400,454.36873872469323
7499,462.66558275239987
7599,472.16868972582915
7681,480.99071248802875
7790,491.70854584734633
7889,502.60812044811695
7966,510.1134100982205
8061,515.0988218000401
8160,521.9916256486782
8260,527.3169112897838
8360,531.033252410967
8460,532.2243702532352
8536,531.2087574333505
8631,533.8667230896012
8729,539.0165037083232
8830,537.6035546448696
8929,500.52655961157274
9030,224.04735072050605
9106,13.643555535758034
9201,0.5577407069199753
9299,0.5684313681819189
9400,0.5595224837969659
9499,0.5884763580480629
9600,0.618321120737655
9676,0.5978306866522634
9772,0.6691017617318865
9870,0.6388115548230466
9969,0.6258936724648649
10070,0.7020646339562122
10152,0.7230005122608515
10260,0.6463841065502567
10342,0.5969397982137681
10449,0.6584111004699431
10532,0.7002828570792217
10640,0.7559633844851773
10722,0.7359183946190332
10830,0.5880309138288152
10930,0.6927103053520117
11007,0.7528452749504437
11102,0.713646183656651
11200,0.6993919686407264
11299,0.7038464108332029
11400,0.7225550680416039
11499,0.727454954453328
11577,0.6869195305017923
11672,0.6824650883093158
11769,0.713646183656651
11869,0.6971647475444881
11970,0.7154279605336415
12070,0.7519543865119485
12147,0.7310185082073092
12242,0.7051827434909458
12340,0.6544021024967143
12440,0.4864696318403522
12540,0.8512884474041732
12640,0.8468340052116968
12717,0.598276130871511
12813,0.7448272790039862
12909,0.6054032383794733
13010,0.5310140537651167
13109,0.653511214058219
13210,0.6717744270473724
13288,0.5292322768881261
13383,0.7764538185705689
13479,1.0851466625091868
13580,0.8446067841154585
13680,0.7301276197688139
13779,0.7292367313303185
13858,0.7296821755495663
13970,0.7506180538542055
14048,0.7515089422927008
14143,0.7314639524265568
14240,0.7501726096349579
14339,0.775117485912826
14439,0.6766743134590965
14539,0.627230005122608
14618,0.6731107597051154
14730,0.5809038063208529
14808,0.5902581349250534
14920,0.8708879930510696
14999,0.6419296643577802
15110,0.782690037640036
15188,0.8134256887681234
15300,0.7118644067796605
15379,0.7038464108332029
15489,0.7007283012984693
15569,0.7247822891378422
15680,0.7176551816298798
15759,0.7060736319294411
15870,0.7100826299026698
15949,0.7087462972449269
16060,0.7025100781754599
16139,0.7243368449185945
16250,0.741263725250005
16329,0.7377001714960238
16440,0.6971647475444881
16519,0.699837412859974
16630,0.7096371856834222
16709,0.7132007394374034
16820,0.7216641796031086
16899,0.741263725250005
17010,0.7430455021269956
17090,0.7038464108332029
17199,0.7127552952181557
17279,0.7109735183411652
17390,0.7154279605336415
17470,0.7096371856834222
17580,0.7056281877101934
17660,0.7181006258491275
17770,0.7296821755495663
17850,0.733691173522795
17960,0.7194369585068704
18040,0.7172097374106322
18150,0.7377001714960238
18230,0.7501726096349579
18340,0.7403728368115097
18420,0.7385910599345191
18529,0.6642018753201624
18610,0.5403683823693172
18719,0.7038464108332029
18800,0.7385910599345191
18910,0.7394819483730144
18990,0.7452727232232338
19099,0.741263725250005
19180,0.7332457293035474
