Repository: joshcarter/tensile_test

# 3D Printed Plastic Tensile Strength

## Overview

I use this for measuring the tensile strength of 3D printed plastics. There is a test fixture, an interface board, and program that runs on a nearby laptop.

## Test Fixture

- Hi-Lift Jack
- S-type load cell (I use 200kg)
- Two clamps (see `printed_parts/Clamp.stl`)
- Interface board
- Laptop with USB connection to interface board

## Test Fixture Calibration

TODO: It would be a great idea to document how to calibrate this. In the meantime, contact me.

## Test Parts

See `printed_parts/Tensile test samples.3mf`. These are sized to fit within the limits of my 200kg load cell. Note that the Z axis has additional cross-sectional area since the Z axis is usually substantially weaker.

The parts probably need to be redesigned to add additional area to the Z axis part. An 30mm^2 I think it's still too small to get an accurate gauge of the true Z axis tensile strength. And it could be fairly argued that a 500kg load cell and much larger sample cross-sections would be better, however I also need to consider just how much plastic I want flying at me at very high velocity when the sample breaks.

## Interface Board

- Sparkfun HX711 load cell amplifier
- Raspberry Pi Pico

The MicroPython code for the Pico is in the `pico` subdirectory.

## Local Program

- Run `python main.py` with the commands `calibrate` (initially) and `test` once the calibration has been done. There's a lot more here to document; TBD at the moment, sorry. Bug me if you really want to use this for yourself.

# Data

All of my collected data is in the `data` subdirectory. Note than any measurements in Newtons needs to be converted to megapascals (divide by cross-sectional area) to get the actual strength. The XY cross-sectional area is 20mm^2 and Z cross-sectional area is 30mm^2.

TODO: just put the data in this README. Surely that's what people actually care about.

File: data/Polymaker PLA Pro FDE/summary.txt
∴ python main.py test --type PLApro --manufacturer Polymaker --axis z --trials 5

=== TEST SUMMARY ===
  Trial 1: 513.85 N
  Trial 2: 613.78 N
  Trial 3: 542.34 N
  Trial 4: 539.02 N
  Trial 5: 553.87 N
Average max force: 552.57 N

󰀵 josh  …/loadcell   main !?   v3.13.5   15:21 
∴ python main.py test --type PLApro --manufacturer Polymaker --axis xy --trials 5

=== TEST SUMMARY ===
  Trial 1: 750.56 N
  Trial 2: 747.98 N
  Trial 3: 705.85 N
  Trial 4: 644.71 N
  Trial 5: 677.28 N
Average max force: 705.28 N
