Repository: joshcarter/tensile_test

# 3D Printed Plastic Tensile Strength

## Overview

I use this for measuring the tensile strength of 3D printed plastics. There is a test fixture, an interface board, and program that runs on a nearby laptop.

## Test Fixture

- Hi-Lift Jack
- S-type load cell (I use 200kg)
- Two clamps (see `printed_parts/Clamp.stl`)
- Interface board
- Laptop with USB connection to interface board

## Test Fixture Calibration

TODO: It would be a great idea to document how to calibrate this. In the meantime, contact me.

## Test Parts

See `printed_parts/Tensile test samples.3mf`. These are sized to fit within the limits of my 200kg load cell. Note that the Z axis has additional cross-sectional area since the Z axis is usually substantially weaker.

The parts probably need to be redesigned to add additional area to the Z axis part. An 30mm^2 I think it's still too small to get an accurate gauge of the true Z axis tensile strength. And it could be fairly argued that a 500kg load cell and much larger sample cross-sections would be better, however I also need to consider just how much plastic I want flying at me at very high velocity when the sample breaks.

## Interface Board

- Sparkfun HX711 load cell amplifier
- Raspberry Pi Pico

The MicroPython code for the Pico is in the `pico` subdirectory.

## Local Program

- Run `python main.py` with the commands `calibrate` (initially) and `test` once the calibration has been done. There's a lot more here to document; TBD at the moment, sorry. Bug me if you really want to use this for yourself.

# Data

All of my collected data is in the `data` subdirectory. Note than any measurements in Newtons needs to be converted to megapascals (divide by cross-sectional area) to get the actual strength. The XY cross-sectional area is 20mm^2 and Z cross-sectional area is 30mm^2.

TODO: just put the data in this README. Surely that's what people actually care about.

File: data/Siraya Tech PET-CF Black/summary.txt
=== Test Summary ===
Manufacturer: Siraya Tech
Material Type: PET-CF
Color: Black
Axis: xy
Trials: 5
Threshold: 50.0 N
Results:
  Trial 1: 2076.81 N
  Trial 2: 2042.14 N
  Trial 3: 2002.85 N
  Trial 4: 1975.55 N
  Trial 5: 2069.10 N
Average max force: 2033.29 N
Tensile strength: 101.66 MPa


=== Test Summary ===
Manufacturer: Siraya Tech
Material Type: PET-CF
Color: Black
Axis: z
Trials: 5
Threshold: 50.0 N
Results:
  Trial 1: 933.14 N
  Trial 2: 947.74 N
  Trial 3: 1000.25 N
  Trial 4: 901.03 N
  Trial 5: 918.99 N
Average max force: 940.23 N
Tensile strength: 31.34 MPa


=== Test Summary ===
*** INCOMPLETE TEST - 1 of 5 trials completed ***
Manufacturer: Siraya Tech
Material Type: PET-CF
Color: Black
Axis: xy
Cross-section area: 35 mm²
Trials planned: 5
Trials completed: 1
Threshold: 50.0 N
Extrusion width: 0.42 mm
Layer height: 0.2 mm
Printer: Voron 2.4
Results:
  Trial 1: 2716.34 N
Average max force (1 trials): 2716.34 N
Tensile strength (1 trials): 77.61 MPa


=== Test Summary ===
Manufacturer: Siraya Tech
Material Type: PET-CF
Color: Black
Axis: xy
Cross-section area: 25 mm²
Trials planned: 5
Trials completed: 5
Threshold: 50.0 N
Extrusion width: 0.42 mm
Layer height: 0.2 mm
Printer: Voron 2.4
Results:
  Trial 1: 2081.76 N
  Trial 2: 2205.88 N
  Trial 3: 2277.46 N
  Trial 4: 2192.03 N
  Trial 5: 2082.13 N
Average max force (5 trials): 2167.85 N
Tensile strength (5 trials): 86.71 MPa


=== Test Summary ===
Manufacturer: Siraya Tech
Material Type: PET-CF
Color: Black
Axis: z
Cross-section area: 50 mm²
Trials planned: 5
Trials completed: 5
Threshold: 50.0 N
Extrusion width: 0.42 mm
Layer height: 0.2 mm
Printer: Voron 2.4
Results:
  Trial 1: 747.52 N
  Trial 2: 621.71 N
  Trial 3: 852.67 N
  Trial 4: 763.25 N
  Trial 5: 813.16 N
Average max force (5 trials): 759.66 N
Tensile strength (5 trials): 15.19 MPa
