Repository: joshcarter/tensile_test

# 3D Printed Plastic Tensile Strength

## Overview

I use this for measuring the tensile strength of 3D printed plastics. There is a test fixture, an interface board, and program that runs on a nearby laptop.

## Test Fixture

- Hi-Lift Jack
- S-type load cell (I use 200kg)
- Two clamps (see `printed_parts/Clamp.stl`)
- Interface board
- Laptop with USB connection to interface board

## Test Fixture Calibration

TODO: It would be a great idea to document how to calibrate this. In the meantime, contact me.

## Test Parts

See `printed_parts/Tensile test samples.3mf`. These are sized to fit within the limits of my 200kg load cell. Note that the Z axis has additional cross-sectional area since the Z axis is usually substantially weaker.

The parts probably need to be redesigned to add additional area to the Z axis part. An 30mm^2 I think it's still too small to get an accurate gauge of the true Z axis tensile strength. And it could be fairly argued that a 500kg load cell and much larger sample cross-sections would be better, however I also need to consider just how much plastic I want flying at me at very high velocity when the sample breaks.

## Interface Board

- Sparkfun HX711 load cell amplifier
- Raspberry Pi Pico

The MicroPython code for the Pico is in the `pico` subdirectory.

## Local Program

- Run `python main.py` with the commands `calibrate` (initially) and `test` once the calibration has been done. There's a lot more here to document; TBD at the moment, sorry. Bug me if you really want to use this for yourself.

# Data

All of my collected data is in the `data` subdirectory. Note than any measurements in Newtons needs to be converted to megapascals (divide by cross-sectional area) to get the actual strength. The XY cross-sectional area is 20mm^2 and Z cross-sectional area is 30mm^2.

TODO: just put the data in this README. Surely that's what people actually care about.

File: data/Siraya Tech PET-GF FDE (old)/SirayaTech-PET-GF-xy-1.csv
time_ms,force_N
107,65.12666206374307
190,69.19534956235107
297,71.13882269092854
397,75.93848415332191
475,84.71239893984277
570,95.7794605670505
670,105.66564956903272
767,108.02338582151052
868,105.39481948373016
967,100.10962382235685
1045,94.21461502483352
1140,81.25218824472707
1237,47.89108888839396
1337,17.317579456112608
1437,9.593576694358449
1537,14.85694558898862
1615,20.78803536827101
1710,24.379206663845522
1807,26.19706452259516
1907,29.277311298692627
2007,32.50856366511504
2107,30.493819461457942
2185,24.306599256108154
2280,21.195616828882603
2377,23.064700772845722
2477,27.979286843804985
2577,46.99084612129447
2677,71.8640058798637
2755,88.53208311989133
2850,100.46464286509723
2947,110.89382837034233
3047,120.11363282033007
3147,125.83714559344305
3247,132.1277088576583
3325,139.46996592351724
3420,143.86605492327223
3517,146.52357513530367
3617,150.74059555892114
3717,156.58393282701175
3817,163.85803692732577
3895,175.12109401100247
3990,183.65135080959487
4087,186.21755495668054
4187,187.97215973629702
4287,194.5126172075102
4387,200.9243412993608
4465,203.26470522728792
4560,207.1556604824161
4657,218.00935432860422
4757,233.0484420588432
4857,243.65268714225263
4957,245.72578453863116
5035,246.97169201986682
5130,252.41145682531905
5227,256.4698991068843
5327,258.8236263613889
5427,263.03485601015615
5527,272.31123187598837
5606,281.86333771353486
5701,290.5450455466714
5797,295.0939219136284
5897,294.9028263435711
5997,297.54030156573646
6097,302.80411590458584
6176,304.6473640838326
6271,309.0839885075392
6367,317.56168288826035
6467,323.2869774382503
6567,327.84609902225
6668,332.84487405064704
6746,339.7443595625738
6841,346.3102073542841
6937,350.39760351010045
7037,352.28138711329876
7137,358.294884073142
7237,365.69727610859934
7316,368.88264772043925
7411,373.9580391545469
7507,380.836588788169
7607,385.2268870130738
7697,391.808770796677
7807,400.23568453640394
7886,409.0002449943206
7981,421.4196752711642
8077,429.63411211831
8177,436.0703356422192
8277,447.12136127753405
8377,458.90647898616896
8456,467.04162676228873
8567,472.78562996948716
8646,477.9563464665138
8757,483.3021225417048
8837,491.43905209470154
8947,502.1604490077731
9026,509.76017283235717
9136,514.6208601527875
9216,517.8694848437606
9327,521.4628833604313
9407,526.7645604579168
9517,533.1566850041204
9597,538.2601394240407
9707,545.8215550457695
9787,553.2640370609591
9897,557.5349562351056
9977,561.8571014944655
10087,569.6626205483419
10167,579.4013675137531
10277,585.8647631350365
10357,593.5945566716409
10467,602.7506625982762
10551,611.9811577095259
10657,621.8936279204438
10737,632.3593398516672
10847,640.2365754248425
10927,648.1182654402104
11037,654.3798748301745
11117,659.6637341588901
11227,665.4847992160182
11307,669.4657342034345
11417,672.9299538965234
11497,676.1237889485291
11606,679.4116127307959
11687,685.5427069645204
11797,693.197220428072
11877,698.109579277935
11987,699.8864562685138
12067,702.3925254460012
12177,707.2349495534422
12257,714.415064923495
12367,721.5751353036817
12448,727.283057529121
12557,731.4239069912471
12638,733.2938818236487
12747,735.7812423439276
12828,738.58620459253
12937,743.0704915476961
13018,746.9013118332258
13127,750.6002806298583
13208,754.9095080068599
13317,761.698077908194
13398,767.3485378293504
13507,771.9673489387293
13588,778.9412236352704
13697,786.1583108755207
13778,792.3655760707367
13887,796.1086438450747
13968,800.8855876522864
14077,805.5119713133923
14158,807.3258201741688
14267,809.4015902358628
14348,814.6061604935524
14457,820.2526114167355
14538,824.7627341366178
14647,829.4510345441993
14747,832.6127976124191
14823,836.0017372324552
14918,840.4396979888195
15018,844.0825408138267
15117,847.2385131071962
15217,849.2737477449388
15298,850.8809104879842
15407,854.143343949754
15506,860.9840308247401
15583,867.4549989977506
15678,872.63596071182
15777,877.6044455333082
15877,883.7894385175617
15977,890.9303547963208
16059,897.4316131762401
16167,904.2562640593333
16249,909.7668544956459
16356,914.5259805340877
16439,918.0570168600639
16547,921.9613354417694
16629,926.5614378939398
16737,929.6434664469143
16819,931.7259181718971
16927,934.6333325909264
17009,937.1955277400389
17117,940.9252321877995
17199,945.727120871289
17307,949.5846678099737
17389,952.9286175638657
17497,956.6636673422572
17579,961.4820374618589
17687,965.9342524332392
17787,970.6871422526116
17864,974.7380119824496
17959,975.0493774917037
18057,973.7932247934253
18157,976.4805897681464
18257,981.9920710928975
18339,985.1573977148713
18447,988.6438896189226
18529,992.2074433729038
18637,997.0961936791466
18737,1002.8700416490346
18814,1007.6144680282413
18909,1004.4148422013855
19006,1008.6559166128422
19107,1020.3305641551038
19207,1028.0287311521415
19307,1036.740729192187
19385,1044.8433595403017
19480,1050.1909173923696
19577,1055.044477605292
19677,1061.8967460299784
19777,1067.3578921579547
19877,1070.0546114612798
19955,1072.127263413439
20050,1074.044455333081
20147,1075.2164190739215
20248,1077.8547851845253
20347,1081.8860553687166
20447,1083.296777211074
20525,1083.9676162052608
20620,1085.7476113053744
20717,1087.3828370342326
20817,1089.5561593799418
20917,1093.7130448339608
21017,1101.6637787033121
21095,1108.8042495378518
21190,1115.1732109846546
21287,1122.8263881155483
21387,1127.5823960444554
21487,1126.310207354284
21587,1120.5452682687812
21665,1115.0698679257891
21760,1109.972204280719
21857,1103.44110113811
21957,1094.758502416535
22057,1069.8020445889665
22157,952.7179224481615
22236,680.6976101917638
22331,379.59157219537184
22427,267.95835096550036
22527,275.95852914318806
22627,286.3364885632197
22727,293.35268046058934
22806,298.42584467360075
22917,303.2250606917749
22996,307.5244882959532
23091,310.3530590881757
23187,314.02619212009176
23287,316.25118599523375
23387,316.49974386957393
23487,318.1363059310898
23566,320.98759437849395
23677,322.1248134702332
23756,322.7426446023297
23867,323.97340698011095
23946,325.8086371634112
24057,329.13788725806813
24136,332.7842936368293
24247,334.04579166573865
24326,335.5237755852024
24422,336.5420610704025
24527,336.80264593866235
24627,336.92603398739396
24706,337.6503262878906
24817,338.8797523330141
24897,344.3506982338137
25007,370.56019065012583
25087,404.80193322791155
25197,430.0287756965634
25277,470.2261074856902
25387,517.6351811844363
25467,553.9696207042474
25577,596.2427225550681
25657,628.5360921178647
25767,656.5465155125951
25847,686.5142208066995
25957,711.6885008574802
26037,732.9517806632665
26147,753.260028062986
26227,765.8567451390901
26337,773.3255083632154
26417,785.479008441168
26527,800.7207732911647
26607,812.3294950889776
26717,818.681529655449
26797,828.4906568075014
26907,842.5854027929354
26987,854.2132786921759
27097,862.5150226062942
27177,873.1905387647832
27286,885.1663065992562
27367,895.048041159046
27476,905.0487093253748
27558,919.1269738746967
27667,932.2457515757591
27748,942.1292679124258
27857,952.7927570769951
27938,964.3809884407226
28047,973.4506781888239
28128,980.4699881957283
28237,987.7556738457428
28318,994.8734270251009
28427,1001.9270362368874
28508,1013.9375487204616
28617,1025.0366823314553
28698,1028.2527895944231
28807,1031.537049822936
28888,1041.014766475868
28997,1051.5392770440324
29078,1061.9818258758548
29187,1072.8867458072564
29268,1082.768034922827
29377,1088.6813069333393
29458,1094.5518162988042
29567,1107.248758324239
29648,1121.514554889864
29757,1128.7637141139003
29838,1135.1558386601039
29946,1147.2732577562977
30047,1163.797011069289
30123,1171.7481903828595
30218,1173.484977393706
30317,1180.490924074033
30417,1194.792356177198
30517,1205.3689837190138
30617,1211.8421791131207
30694,1218.028508430032
30789,1220.9791309383284
30886,1201.81300251676
30987,773.8952315196331
31087,105.22733245729304
31169,1.2762422325664262
31277,1.0223390275952688
31377,0.36174525045101164
31454,0.796498808436713
31549,0.8414886745807251
31647,0.6900376400365258
31747,0.7261186217955851
31847,0.9114234170026053
31929,0.8748969910242984
32037,0.7510634980734532
32137,0.8183255751798475
32215,0.9559678389273697
32309,0.9279048531147681
32407,0.8976146462059282
32507,0.8949419808904424
32607,0.8771242121205366
32689,0.9368137374997211
32797,1.0290206908839834
32879,0.9466135103231692
32987,0.9662130559700656
33069,0.9194414129490629
33176,0.9145415265373388
33260,1.02590258134925
33367,1.0178845854027925
33467,0.9599768369005985
33545,0.9751219403550184
33640,1.0223390275952688
33737,1.0512929018463657
33837,1.072228780151005
33937,1.0544110113810992
34037,0.9889307111516955
34115,0.9630949464353321
34210,0.9136506380988435
34306,1.1163277578565218
34407,1.1314728613109417
34507,0.8067440254794087
34607,0.9198868571683105
34685,1.1871533887168975
34780,1.1595358471235433
34877,0.9777946056705044
34977,0.9216686340453011
35077,0.9938305975634195
35177,1.0789104434397196
35255,1.0455021269961464
35350,1.0303570235417263
35447,0.9809127152052378
35547,0.992048820686429
35647,1.0686652263970238
35747,1.0918283257979013
35825,1.055747344038842
35920,0.9769037172320091
36017,0.9858126016169619
36117,1.0406022405844222
36217,1.0512929018463657
36317,1.0005122608521342
36395,0.958195060023608
36491,0.9599768369005985
36586,1.0098665894563348
36687,1.0624290073275569
36787,1.0606472304505663
36887,1.0152119200873064
36966,0.9675493886278085
37061,0.998285039755896
37157,0.9011781999599094
37257,0.8125348003296281
37346,0.7452727232232338
37457,0.8610882202276214
37536,0.5292322768881261
37631,0.4695427515089417
37727,0.9439408450076834
37827,1.3007416646250467
37927,1.1479542974231047
38027,1.0089757010178395
38106,0.9938305975634195
38201,0.9617586137775891
38297,0.9532951736118839
38397,0.9889307111516955
38497,0.992048820686429
38597,1.0063030357023537
38677,0.9978395955366484
38787,0.9813581594244855
38866,1.015657364306554
38977,0.9942760417826672
39056,0.9702220539432944
39167,0.984476268959219
39246,0.9996213724136389
39357,1.0143210316488112
39436,1.01075747789483
39547,0.992048820686429
39626,0.9884852669324479
39737,0.9818036036437331
39816,0.9965032628789054
39927,1.0063030357023537
40007,1.0063030357023537
40117,1.0112029221140777
40197,0.9933851533441719
40307,0.9728947192587802
40387,0.9849217131784667
40497,0.9973941513174007
40577,0.9813581594244855
40687,0.9916033764671813
40767,1.0014031492906295
40877,0.9907124880286861
40957,0.9786854941089996
41067,0.9742310519165231
41147,0.9764582730127614
41257,0.9942760417826672

File: data/Siraya Tech PET-GF FDE (old)/SirayaTech-PET-GF-xy-4.csv
time_ms,force_N
100,67.97438695739326
178,71.8640058798637
273,64.91507605960044
369,53.56293013207422
469,32.19541637898395
569,9.84124368026014
669,5.16586115503686
748,6.832713423461547
859,7.724047306176084
939,7.055880977304617
1049,7.839862803180472
1129,10.21363504755117
1240,8.325397002160404
1319,4.138666785451791
1429,4.254482282456179
1509,5.8371455934430605
1619,15.649836299249428
1699,40.19915811042563
1809,70.62700728301299
1889,96.7554288514221
1999,112.22303392057731
2079,122.39341633443952
2189,132.80701129201097
2270,137.4485400565714
2379,121.90476402592485
2460,109.06037996391903
2569,126.19082830352569
2650,152.8560101561282
2760,173.413260874407
2840,201.16710839885076
2949,232.2052161518074
3030,256.40709147197043
3140,268.54455555803025
3220,288.92318314439075
3329,329.1583776921535
3410,358.58486825987217
3519,369.1908951201586
3600,380.73814561571527
3709,396.51533441724763
3809,416.9768146283882
3886,435.95273836833786
3981,449.4519254326377
4079,466.4095414151763
4179,486.8416223078466
4279,505.06296354039074
4361,519.1670638544289
4469,528.5378738947417
4551,535.1928105303015
4659,539.6695249337403
4741,529.884006325308
4849,470.88892848393067
4931,359.8209759682844
5040,322.11234103209426
5139,324.1542573331255
5216,325.29682175549567
5311,325.89950778413777
5420,326.4148867458073
5519,326.8180137642264
5597,327.412681796922
5692,327.4892982026326
5789,327.26256709503554
5889,326.5298113543732
5989,325.7226664290964
6072,325.43045502126995
6180,324.9400209358783
6279,324.7850063475801
6357,326.0077507294149
6452,327.87148934274705
6549,328.24432615425735
6650,328.1494465355576
6749,329.05993451969977
6849,335.7558520234304
6927,357.5732644379608
7029,397.01957727343597
7130,440.9212231898261
7229,464.2277556293013
7308,467.44430833648863
7403,475.6516180761265
7500,491.02345263814345
7599,507.7570101784005
7699,523.0767277667655
7799,538.3862001380878
7878,551.1829216686341
7989,560.1212053720574
8068,568.1547918661886
8179,575.5643110091539
8259,584.7533798080136
8370,599.6975879195529
8449,612.3161317624001
8559,619.2614980289094
8639,628.234526381434
8749,642.1069957014633
8829,656.4445087863874
8941,666.0830308024679
9019,673.7847613532597
9129,688.9454553553533
9209,696.2128777923785
9319,699.9256553598077
9399,708.5530189981961
9509,712.9544533285821
9590,722.42281565291
9700,743.8731820307803
9780,757.8779482839262
9889,770.5379184391636
9970,784.0161696251588
10079,806.1997371879107
10160,824.0673957103722
10270,832.8649190405133
10350,839.7269872380232
10445,850.7397046704828
10540,860.0405799683735
10639,867.6893026570749
10738,879.3537049822937
10839,888.2407626005034
10921,895.9634290295999
11030,903.2108064767591
11111,910.8777923784495
11219,917.2111182877126
11301,921.6869418027129
11409,928.6804160449009
11509,934.952716096127
11586,942.6678099734962
11681,947.7690371723202
11780,957.161673979376
11879,964.8772133009645
11979,968.4906568075014
12062,975.319762132787
12170,984.248691507606
12270,994.1509165014812
12347,1004.1319851221632
12442,1012.5976525089646
12538,1020.714091627876
12640,1027.8643622352392
12739,1036.1064166239785
12839,1044.1751932114303
12917,1053.2096928662108
13013,1065.1458161651708
13110,1075.3170894674715
13209,1079.1296465400121
13309,1081.0535201229427
13409,1086.2514087173436
13488,1091.7882803625916
13583,1094.792801621417
13689,1094.7500389763693
13789,1095.6462727454955
13868,1099.075302345264
13978,1101.3225684313684
14058,1102.5698122452618
14169,1106.4349317356734
14249,1111.9205772957082
14359,1118.6891022071763
14439,1121.3056415510368
14550,1120.440588877258
14629,1121.1595358471236
14739,1125.858526915967
14819,1135.0364596093455
14929,1137.1786008597076
15009,1134.2012516982563
15119,1134.2364417915767
15199,1135.4030602017863
15309,1133.746007706185
15390,1134.2355509031383
15499,1136.8258090380634
15580,1139.246352925455
15689,1140.7849172587364
15770,1142.5764939085504
15879,1145.7645381857058
15960,1151.2537472994945
16069,1159.226753379808
16169,1164.3930154346424
16245,1165.7534020802245
16340,1167.1904051315175
16440,1172.6925321276644
16539,1179.694024365799
16639,1179.078865899018
16721,1175.3193166885678
16830,1174.983451747255
16911,1065.0188645626852
17019,410.9735628855877
17101,17.712243034366022
17209,0.7893717009287506
17291,0.5198779482839255
17399,0.49404218356756213
17481,0.6775652018975917
17590,0.6316844473150843
17689,0.5871400253903198
17766,0.7123098509989081
17861,0.7697721552818543
17959,0.66464731953941
18059,0.6691017617318865
18159,0.7728902648165877
18259,0.7822445934207883
18337,0.7385910599345191
18432,0.8348070112920104
18529,0.8281253480032957
18629,0.7996169179714464
18729,0.8668789950778408
18829,0.876678767901289
18907,0.7568542729236726
19002,0.8450522283347062
19099,0.856633778035145
19200,0.9105325285641099
19299,0.8561883338158973
19399,0.78758992405176
19477,0.842825007238468
19572,0.9020690883984047
19670,0.882914986970756
19770,0.8726697699280602
19870,0.9047417537138907
19969,0.8775696563397842
20048,0.8383705650459915
20143,0.8682153277355837
20239,0.8468340052116968
20339,0.8521793358426685
20439,0.924341299360787
20539,0.8851422080669943
20618,0.8005078064099417
20713,0.8619791086661167
20809,0.9421590681306927
20910,0.9363682932804733
21009,0.9029599768369
21110,0.8633154413238596
21188,0.747499944319472
21299,0.915432414975834
21379,1.0241208044722594
21489,0.6802378672130777
21569,0.550613599412013
21679,0.9207777456068058
21759,0.9528497293926362
21869,1.082473997193701
21949,0.9599768369005985
22059,0.7212187353838609
22139,0.6766743134590965
22249,1.1697810641662392
22329,1.1679992872892486
22439,0.8833604311900036
22519,0.8833604311900036
22630,0.9002873115214142
22709,0.904296309494643
22819,0.9399318470344545
22900,0.9016236441791571
23010,0.8842513196284989
23090,0.8949419808904424
23199,0.8882603176017277
23280,0.889151206040223
23389,0.8864785407247372
23470,0.8348070112920104
23579,0.931913851087997
23660,0.9158778591950817
23769,0.8887057618209754
23869,0.9136506380988435
23945,0.9385955143767116
24040,0.9399318470344545
24139,0.8887057618209754
24240,0.8780151005590319
24340,0.9586405042428556
24421,1.0299115793224787
24529,0.9287957415532634
24611,0.8250072384685622
24719,0.8521793358426685
24801,0.9573041715851127
24910,0.9755673845742662
24991,0.909196195906367
25099,0.8588609991313831
25181,0.8878148733824801
25289,0.9470589545424168
25371,0.9622040579968367
25479,0.915432414975834
25579,0.8624245528853643
25656,0.8740061025858031
25751,0.915432414975834
25849,0.9421590681306927
25949,0.915432414975834
26050,0.8668789950778408
26149,0.8744515468050508
26227,0.9140960823180911
26322,0.950622508296398
26419,0.9105325285641099
26519,0.869106216174079
26619,0.8619791086661167
26719,0.8944965366711948
26797,0.9234504109222916
26892,0.8878148733824801
26989,0.8584155549121355
27090,0.8610882202276214
27190,0.9123143054411006

File: data/Siraya Tech PET-GF FDE (old)/SirayaTech-PET-GF-z-4.csv
time_ms,force_N
99,102.0771509387737
200,121.34484064233057
278,130.12053720572843
373,128.9040290429631
470,123.78275685427292
570,118.3095837323771
670,108.82384908349853
753,95.66186329316912
860,95.61464620592888
943,112.22837925120828
1050,121.10875520612932
1150,121.3853760662821
1228,126.30486202365309
1323,136.56344239292633
1420,142.50522283347067
1520,147.27771219848995
1620,156.4217911312056
1720,167.29419363460212
1798,176.21020512706298
1893,181.23615225283413
1990,182.4802779571928
2090,187.95924185393883
2190,198.27884808124904
2290,209.86485222388026
2368,219.3425688768124
2463,226.15296554488964
2560,230.51920978195506
2660,234.51439898438719
2760,239.76173188712445
2860,244.2228557428896
2938,248.21002694937528
3033,252.1406267400165
3131,256.3460656139335
3231,261.69540524287845
3330,265.3997193701419
3430,269.73166440232524
3508,275.1380208913339
3603,280.38891734782516
3700,285.98280585313705
3800,291.60609367691933
3900,296.4030824739972
3983,299.76529544087845
4079,302.9894206997929
4180,306.84117686362725
4280,311.7557629345865
4363,317.43205862045926
4460,322.26290117819997
4560,327.82917214191855
4660,333.456468963674
4760,338.1345241542128
4838,343.19477048486607
4933,348.545891890688
5030,353.7629345865164
5130,358.72874674268917
5230,363.5315263146173
5330,368.27238914006995
5408,372.51123633043056
5503,377.18706429987304
5600,383.1159268580592
5700,388.9053653756209
5800,393.7286353816344
5900,397.42804962248607
5978,401.54840865052677
6073,404.89369473707654
6170,407.8184814806566
6270,411.82391590013145
6370,415.224437069868
6470,407.9351878660995
6548,367.6910844339518
6643,280.985812601617
6740,223.66961402258403
6840,220.57734025256687
6940,223.18764337735809
7040,224.42107842045482
7118,225.04380943896302
7213,225.94850664825498
7310,226.99307334239072
7410,227.43361767522663
7510,227.02425443773805
7610,226.30798013318784
7688,225.26564066014834
7783,225.14492527673224
7880,225.5885877191029
7980,225.48836276977215
8080,225.59660571504935
8180,225.53869796654715
8258,226.58415554912136
8353,228.33965121717634
8449,229.02697164747545
8550,229.2715205238424
8650,229.83055301899822
8750,234.42441925209917
8828,247.90044321699816
8923,265.70262143923026
9020,280.9782400498898
9120,290.107173879151
9220,299.568409095971
9320,311.47246041114505
9398,319.75148667008176
9493,322.9742755963385
9590,324.7435800351901
9690,329.20203122563976
9790,335.20751018953655
9890,340.2241029867035
9968,342.2816098354084
10063,344.28566337780353
10160,348.1351923205417
10260,352.0978640949687
10360,357.0280407136017
10460,365.59482393817234
10538,370.6942693601194
10633,374.5397893048843
10731,382.160449007773
10840,386.373014989198
10918,391.22657520212033
11013,394.61284215684094
11110,398.1875320163033
11210,408.4634847101272
11310,418.8271899151429
11410,420.6775652018976
11488,421.8370565045992
11583,424.97432014076037
11680,428.5846455377626
11780,432.13750863048176
11880,434.6248691507606
11980,440.3840174614134
12058,446.01175972738815
12153,449.7009287511972
12250,454.1580436089891
12350,462.3172453729482
12450,467.61357713980277
12550,470.05104790752586
12628,473.58119334506347
12723,476.68905766275424
12820,481.66377870331195
12920,484.2228557428897
13020,487.11022517205294
13120,492.6511058152744
13198,495.5402570213146
13293,499.20938105525744
13390,504.03443283814795
13490,506.2959531392682
13590,510.4225483863784
13673,513.2640370609591
13780,517.485511926769
13880,523.0424285618834
13958,524.4348871912515
14053,526.3863783157755
14150,531.2804739526493
14250,534.8925811265285
14350,539.2467983696743
14450,547.2688033141051
14528,550.7731129869263
14623,555.4471591794918
14720,563.9021359050314
14820,567.7717098376356
14920,567.4416356711731
15020,568.0060134969599
15098,573.3794071137443
15193,576.1897146929776
15290,576.979932737923
15390,577.1892915209694
15490,577.9581282433908
15590,582.7871890242545
15668,589.4207443372904
15763,591.159313125014
15860,597.3705873182032
15960,603.1101360832091
16060,605.1222076215507
16160,574.6738680148779
16238,266.69774382502953
16333,17.029377046259384
16430,0.7608632708969013
16531,0.6441568854540184
16630,0.5114145081182203
16730,0.5858036927325769
16808,0.5666495913049282
16903,0.665983652197153
17000,0.8802423216552702
17100,0.6503931045234854
17188,0.645938662331009
17283,0.7488362769772149
17380,0.7492817211964626
17480,0.6878104189402876
17568,0.6699926501703818
17663,0.775117485912826
17762,0.7519543865119485
17860,0.7319093966458045
17960,0.7279003986725756
18060,0.6468295507695043
18138,0.7844718145170265
18233,0.8423795630192203
18330,0.7372547272767762
18430,0.7532907191696914
18530,0.7746720416935783
18630,0.7127552952181557
18708,0.627230005122608
18803,0.2664201875320157
18900,0.8312434575380292
19000,1.2806966747589028
19100,0.7225550680416039
19200,0.6895921958172782
19278,0.7523998307311961
19373,0.6468295507695043
19470,0.9475043987616645
19570,0.8668789950778408
19670,0.6940466380097546
19770,0.8441613398962109
19848,0.8624245528853643
19943,0.7911534778057412
20040,0.7568542729236726
20140,0.8120893561103805
20240,0.80273502750618
20340,0.7907080335864936
20418,0.7893717009287506
20513,0.7590814940199108
20610,0.8361433439497533
20710,0.9969487070981531
20810,0.632129891534332
20910,0.6160938996414168
20988,0.7907080335864936
21083,0.7684358226241114
21180,0.8080803581371517
21279,0.7813537049822931
21379,0.6178756765184074
21480,0.8178801309605999
21558,0.8036259159446753
21653,0.7581906055814155
21750,0.7835809260785312
21850,0.7408182810307573
21950,0.7434909463462432
22050,0.7817991492015407
22128,0.7653177130893778
22223,0.7581906055814155
22320,0.7657631573086254
22420,0.8232254615915716
22520,0.8111984676718852
22620,0.7768992627898166
22698,0.7715539321588448
22793,0.768881266843359
22890,0.773781153255083
22990,0.78001737232455
23090,0.7764538185705689
23190,0.7684358226241114
23268,0.761308715116149
23363,0.7519543865119485
23460,0.7853627029555218
23560,0.7920443662442365
23660,0.7581906055814155
23760,0.762645047773892
23838,0.7858081471747694
23933,0.793826143121227
24030,0.7817991492015407
24130,0.7786810396668071
24230,0.7768992627898166
24330,0.7657631573086254
24408,0.768881266843359
24503,0.7853627029555218
24600,0.7853627029555218
24700,0.7657631573086254
24800,0.7809082607630453
24900,0.7777901512283119
24978,0.7764538185705689
25073,0.7880353682710077
25170,0.7760083743513213
25270,0.7866990356132647
25370,0.7702175995011019
25453,0.747499944319472
25560,0.733691173522795
25660,0.7581906055814155
25738,0.7773447070090642
25833,0.7969442526559606
25930,0.7791264838860548
26030,0.768881266843359
26130,0.7515089422927008
26230,0.7617541593353966
26308,0.7679903784048636
26403,0.762645047773892
