Repository: joshcarter/tensile_test

# 3D Printed Plastic Tensile Strength

## Overview

I use this for measuring the tensile strength of 3D printed plastics. There is a test fixture, an interface board, and program that runs on a nearby laptop.

## Test Fixture

- Hi-Lift Jack
- S-type load cell (I use 200kg)
- Two clamps (see `printed_parts/Clamp.stl`)
- Interface board
- Laptop with USB connection to interface board

## Test Fixture Calibration

TODO: It would be a great idea to document how to calibrate this. In the meantime, contact me.

## Test Parts

See `printed_parts/Tensile test samples.3mf`. These are sized to fit within the limits of my 200kg load cell. Note that the Z axis has additional cross-sectional area since the Z axis is usually substantially weaker.

The parts probably need to be redesigned to add additional area to the Z axis part. An 30mm^2 I think it's still too small to get an accurate gauge of the true Z axis tensile strength. And it could be fairly argued that a 500kg load cell and much larger sample cross-sections would be better, however I also need to consider just how much plastic I want flying at me at very high velocity when the sample breaks.

## Interface Board

- Sparkfun HX711 load cell amplifier
- Raspberry Pi Pico

The MicroPython code for the Pico is in the `pico` subdirectory.

## Local Program

- Run `python main.py` with the commands `calibrate` (initially) and `test` once the calibration has been done. There's a lot more here to document; TBD at the moment, sorry. Bug me if you really want to use this for yourself.

# Data

All of my collected data is in the `data` subdirectory. Note than any measurements in Newtons needs to be converted to megapascals (divide by cross-sectional area) to get the actual strength. The XY cross-sectional area is 20mm^2 and Z cross-sectional area is 30mm^2.

TODO: just put the data in this README. Surely that's what people actually care about.

File: data/Siraya Tech PET-GF FDE/SirayaTech-PET-GF-xy-2.csv
time_ms,force_N
81,67.27459408895521
176,74.53177130893785
271,77.32648834049758
370,73.23686496358495
470,70.8149847435355
570,77.30421612953519
651,77.59197309516917
760,59.06550257244037
841,29.364618365665166
949,11.829706674981626
1031,13.58965678522907
1140,15.418205305240653
1221,11.653310764159558
1330,7.835853805207243
1411,8.01224971602931
1520,9.988240272611863
1601,8.912937927348048
1710,5.415755362034789
1792,4.196574533953985
1900,3.642887369429163
2000,3.5319717588364994
2076,6.414441301588009
2171,15.417759861021404
2270,28.73698746074523
2370,45.831800262812095
2470,60.600948796187005
2570,71.08581482883807
2647,80.28601973317892
2750,85.41753713891178
2849,87.47548943183591
2949,93.38787055390989
3027,104.4985857146039
3122,109.91518742065526
3220,112.02614757566985
3319,120.40228067440255
3420,121.41388449631395
3502,119.64636183433929
3609,136.12601616962516
3692,152.87115525958262
3800,160.29181050802913
3900,168.43898527806854
3977,182.32080892670217
4072,199.21027194369586
4170,212.63596071181988
4270,218.66059377714427
4370,219.71763290941894
4470,222.2686919530502
4547,227.650103565781
4642,233.09655003452193
4739,238.1795140203568
4840,246.09683957326445
4940,255.13846633555315
5039,261.84863805429967
5117,266.5155571393572
5212,273.91260384418365
5309,285.662531459498
5410,296.21465956925545
5509,303.4553553531259
5610,307.7445377402615
5688,313.79010668389054
5783,322.6219292189136
5880,331.9196864072697
5979,344.22909196195906
6080,358.92607853181585
6180,372.61057039132277
6258,385.622886923985
6353,399.0962382235685
6450,409.88356088108867
6550,418.2605848682599
6650,428.39577718880156
6750,440.55818615113924
6828,451.70720951468854
6923,461.7439586627765
7020,472.6074522817881
7120,486.32223434820384
7220,501.65041537673454
7319,512.8760551459944
7398,520.3902536804829
7493,528.4492304951114
7590,537.6908617118422
7690,548.1472193144614
7789,553.9856566961403
7890,556.0044098977706
7968,562.7693712554847
8063,571.5887213523688
8160,581.4962916768749
8260,591.0060803135929
8360,598.4686073186487
8460,606.6331544132387
8539,614.990578854763
8634,621.6027528452751
8730,629.7770997126886
8830,639.1541459720708
8930,647.0616717521549
9030,651.2390476402593
9109,657.5131294683624
9220,658.4699436513064
9299,646.9841644580058
9410,609.9494866255374
9489,509.1098242722556
9600,418.09666139557675
9679,407.1445243769349
9790,409.3000289538743
9869,403.7689480834763
9979,398.4672709859908
10060,398.8254081382659
10170,400.03924363571576
10249,400.95240428517343
10360,401.5114367803292
10440,401.4927281231208
10540,401.2704514577162
10640,401.3069778836945
10740,401.51722755517943
10819,401.90476402592486
10930,401.6170070602909
11009,399.845475400343
11120,397.8877480567496
11199,398.1501147018865
11309,400.5568498184815
11390,402.7595714826611
11500,404.0264148422014
11580,405.24515022606295
11690,415.2378003964454
11770,445.98458763001406
11880,478.1318514888974
11960,507.16946925321287
12070,533.3914341076639
12150,567.2385131071962
12260,601.6268068331144
12340,615.2418093944186
12450,629.1405599233836
12530,650.7655404351991
12640,676.0565268714226
12720,693.6885454019022
12830,703.9800886433998
12910,720.2223212098266
13020,734.62531459498
13100,747.1512060402238
13210,756.1727878126462
13290,764.644245974298
13400,777.8641395131295
13480,786.4585402792936
13590,792.1063275351345
13690,797.7425332412749
13765,804.5636205706141
13860,811.4034165571618
13960,818.4788525356913
14060,825.7507294149091
14160,832.3433038597743
14241,840.2624111895589
14349,845.266531548587
14431,849.570859039177
14539,856.5674513908997
14621,866.0963941290453
14730,874.3959108220674
14811,881.4602106951158
14920,890.3744404106997
15001,901.2717877903741
15110,911.1873761108267
15210,915.0257689480836
15286,919.9862357736254
15381,925.6839127820219
15479,935.722443706987
15580,947.8723802311856
15680,958.3817456958953
15761,966.3231252366423
15870,977.7403060201788
15970,989.2532573108533
16046,995.672108510212
16141,1002.7533352635918
16240,1010.6662063743069
16339,1014.7130671061717
16440,1015.5954921045013
16540,1017.6204815252012
16616,1021.8691284883852
16712,1025.9640971959288
16810,1030.130336978552
16910,1037.8418673021672
17010,1041.0210026949376
17092,1039.0165037083232
17200,1039.023185371612
17282,1042.7257177219983
17390,1046.171674202098
17472,1048.8786387224661
17579,1054.522862424553
17680,1059.6539343860666
17757,1061.4740194659125
17852,1064.81485111027
17950,1071.4448428695518
18050,1077.0489765919065
18150,1078.6882113187378
18232,1080.2837925120828
18340,1082.9430945009913
18440,1088.4380943896301
18517,1092.6381879329163
18612,1091.8395064478052
18710,1094.152252834139
18810,1099.6860063698525
18910,1102.9315129512909
19010,1105.2228780151006
19087,1112.177153165995
19182,1119.7497048932048
19280,1125.4023920354575
19380,1128.1534555335309
19480,1129.5378961669526
19579,1133.274282278002
19657,1138.5238424018353
19753,1146.3917236464065
19850,1151.9762578231143
19949,1153.3776253368674
20050,1153.9696207042475
20150,1161.1136550925412
20228,1169.9040513151742
20323,1172.57092585581
20420,1175.5380298002185
20520,1161.284260228513
20620,749.9454776275642
20719,102.90567718657432
20798,1.2223434820374612
20893,1.041938573242165
20990,0.4076260050335191
21090,0.6388115548230466
21189,0.67979242299383
21290,0.5621951491124518
21368,0.8058531370409134
21463,0.8062985812601611
21560,0.6882558631595352
21660,0.7060736319294411
21760,0.7519543865119485
21859,0.8258981269070574
21938,0.7728902648165877
22033,0.7279003986725756
22130,0.7969442526559606
22230,0.9546315062696268
22330,0.9114234170026053
22430,0.8601973317891262
22508,0.8343615670727628
22603,0.8508430031849256
22700,0.8958328693289377
22800,0.8931602040134519
22900,0.8348070112920104
23000,0.8446067841154585
23079,0.8512884474041732
23189,0.8904875386979659
23269,0.8588609991313831
23379,0.8708879930510696
23459,0.9083053074678717
23570,0.9225595224837964
23649,0.9221140782645487
23760,0.8637608855431073
23839,0.9314684068687493
23950,0.8771242121205366
24029,0.9679948328470561
24140,0.9461680661039216
24219,0.9078598632486241
24330,0.8824695427515084
24409,0.8642063297623549
24520,0.9332501837457399
24599,0.9804672709859902
24710,0.9448317334461787
24789,0.8744515468050508
24900,0.869106216174079
24979,0.9359228490612257
25090,0.9858126016169619
25170,0.9800218267667425
25280,0.9007327557406618
25359,0.7639813804316349
25470,0.7947170315597224
25550,1.0401567963651746
25660,1.0134301432103159
25740,0.6944920822290023
25850,0.8334706786342675
25930,0.8913784271364613
26040,0.8846967638477465
26120,0.998285039755896
26230,0.935477404841978
26310,0.9573041715851127
26420,0.9212231898260534
26500,0.9849217131784667
26610,1.0027394819483724
26690,1.012093810552573
26800,1.0410476848036698
26880,0.9501770640771504
26990,0.9795763825474949
27070,0.9777946056705044
27179,0.9096416401256147
27260,0.8811332100937654
27370,0.9132051938795959
27450,0.9488407314194074
27560,0.938150070157464
27640,0.8806877658745178
27750,0.9109779727833577
27830,1.032138800418717
27940,0.978240049889752
28020,0.8414886745807251
28130,0.8962783135481853
28210,0.8744515468050508
28320,0.8895966502594707
28400,0.9653221675315703
28510,0.9412681796921974
28591,0.9029599768369
28700,0.8593064433506309
28781,0.9221140782645487
28889,0.761308715116149
28971,0.8535156685004115
29080,1.0708924474932622
29161,0.8993964230829189
29270,0.8904875386979659
29351,0.8811332100937654
29460,0.8477248936501921
29541,0.9363682932804733
29650,0.9751219403550184
29731,0.8842513196284989
29840,0.8334706786342675
29921,0.9434954007884357
30030,1.001848593509877
30111,0.9978395955366484
30220,0.9283502973340158
30320,0.8900420944787183
30396,0.9323592953072446
30491,0.9693311655047991
30590,0.9826944920822285
30689,0.9421590681306927
30790,0.855297445377402
30871,0.8686607719548314

File: data/Siraya Tech PET-GF FDE/SirayaTech-PET-GF-xy-3.csv
time_ms,force_N
110,100.69315574957128
190,130.9486180093098
300,153.75491659056993
380,168.90358359874386
491,188.8946747143589
570,214.1825430410477
680,233.41905164925723
760,248.2251720528297
870,265.49771709837637
950,282.8388605536872
1061,298.34878282367094
1140,311.8893962003608
1250,325.54537962983585
1330,342.3083364885632
1441,362.31279093075574
1521,381.4423929263458
1631,400.9635403906546
1711,424.6135103231698
1821,447.4336176752266
1901,465.8865899017796
2011,484.7765429074145
2091,503.18764337735814
2201,523.5845341767078
2281,542.7185906144904
2391,550.3927036236888
2471,548.3690505356468
2581,540.053943294951
2661,502.33595403015664
2770,382.19608454531283
2851,297.14652887592155
2960,292.87293703645963
3041,296.07924452660416
3150,298.27038464108335
3231,299.4236397247155
3341,300.6049577941602
3422,301.48782823670905
3531,301.8517561638344
3612,301.45976525089645
3720,300.39648989955236
3821,298.97106839795987
3897,298.7251831889352
3992,298.2432125437092
4090,297.1304928840286
4191,296.72246597919775
4290,297.11802044588967
4391,297.4694759348761
4467,299.34390520947017
4562,302.3359540301566
4661,303.8705093654647
4761,304.4188511993586
4860,304.58010200672624
4961,304.6487004164904
5038,305.9992872892492
5133,313.7232900510034
5231,336.63649524488295
5330,373.08274126372527
5431,416.6837123321232
5530,449.211385554244
5608,480.46241564400106
5703,503.71104033497414
5801,519.8641840575515
5901,542.5707031337001
6000,564.3934608788616
6101,584.8576137553176
6178,602.8482148822915
6273,618.4610347669214
6371,628.4407670549456
6470,636.889953005635
6571,650.5049555669392
6670,665.5970511592686
6749,675.150493329473
6844,683.5805251787345
6940,696.0413817679682
7040,708.9637185683424
7140,719.9514911245241
7241,731.9210227399275
7319,741.8856099244973
7414,748.8296398583489
7511,755.5977193255976
7610,765.9921601817414
7710,775.0021604044634
7810,781.6490790440768
7889,789.3267556070292
8000,796.4703445511037
8079,802.4303882046372
8190,808.3516782110961
8269,817.7305062473553
8381,827.9552328559657
8459,836.836054255106
8570,845.3088487494155
8650,857.868593955322
8761,870.3646406378763
8840,881.3207866544913
8950,890.6256709503554
9030,896.3233479587519
9140,902.8121339005324
9220,914.1041448584602
9330,925.2420321165283
9410,935.9505111472417
9520,945.862090469721
9600,947.3191385108801
9711,947.392636807056
9790,950.8114211897816
9901,957.3064433506315
9980,965.505735094323
10091,971.9989754782958
10170,981.2486246909732
10280,996.3594289405111
10360,1009.1663956881001
10471,1014.8658544733737
10551,1019.4851110269718
10661,1032.5254905454465
10741,1044.852713868906
10851,1053.65424619702
10931,1066.7427336911737
11040,1081.5118822245486
11121,1091.1958395509923
11230,1100.7185460700684
11311,1110.540591104479
11421,1117.87572106283
11501,1123.2451056816412
11611,1127.1583331477318
11691,1130.7891489788192
11801,1136.6877213300966
11881,1145.6393683600973
11991,1150.934363794294
12071,1153.958039154547
12180,1160.7693267110628
12262,1170.427002828571
12370,1179.8240940778192
12452,1185.4148644735965
12561,1185.5765607251833
12661,924.9761019176375
12737,210.63101628098622
12832,2.9782845943116767
12931,0.9417136239114451
13031,0.5880309138288152
13131,0.5421501592463078
13230,0.7394819483730144
13307,0.5800129178823575
13402,0.713646183656651
13501,0.822780017372324
13601,0.7488362769772149
13700,0.6927103053520117
13782,0.6664290964164007
13890,0.8330252344150197
13972,0.8584155549121355
14081,0.7719993763780925
14163,0.7595269382391584
14271,0.7902625893672459
14370,0.7595269382391584
14448,0.9123143054411006
14543,0.9648767233123227
14641,0.8619791086661167
14741,0.7862535913940171
14840,0.7523998307311961
14940,0.9020690883984047
15018,0.8838058754092513
15113,0.8432704514577156
15211,0.7724448205973401
15311,0.8503975589656779
15410,0.8606427760083738
15510,0.862869997104612
15588,0.8588609991313831
15683,0.8855876522862419
15780,0.9301320742110063
15880,0.8659881066393456
15980,0.8699971046125743
16081,0.8869239849439848
16159,0.8535156685004115
16254,0.8833604311900036
16350,0.8784605447782796
16450,0.8477248936501921
16550,0.8838058754092513
16650,0.8998418673021665
16729,0.8441613398962109
16824,0.8664335508585932
16920,0.8735606583665555
17020,0.7942715873404748
17120,0.6054032383794733
17220,0.8076349139179041
17300,1.2806966747589028
17410,0.8187710193990951
17490,0.89538742510969
17601,0.9483952872001598
17680,0.7768992627898166
17791,0.9256776320185299
17870,0.7483908327579673
17981,0.7960533642174653
18060,0.8325797901957721
18170,0.9684402770663038
18250,1.0174391411835446
18360,0.9907124880286861
18440,1.0757923339049862
18551,0.9163233034143293
18630,0.8401523419229822
18740,0.8593064433506309
18820,0.896723757767433
18930,0.8695516603933267
19010,0.8882603176017277
19120,0.9011781999599094
19201,0.915432414975834
19311,0.8909329829172136
19391,0.7550724960466819
19500,0.8557428895966497
19581,0.9590859484621033
19690,0.9212231898260534
19771,0.7960533642174653
19881,0.8722243257088126
19980,0.9524042851733886
20056,0.9140960823180911
20151,0.8833604311900036
20250,0.8762333236820413
20350,0.8717788814895648
20450,0.9198868571683105
20531,0.949286175638655
20641,0.929241185772511
20740,0.876678767901289
20817,0.8481703378694397
20912,0.9172141918528246
21010,0.9697766097240468
21110,0.9261230762377776
21211,0.8486157820886874
21292,0.8579701106928879
21401,0.9140960823180911
21482,0.9448317334461787
21591,0.8971692019866806
21691,0.8646517739816025
21767,0.8922693155749566
21862,0.9439408450076834
21960,0.9746764961357708
22060,0.9417136239114451
22160,0.8762333236820413
22242,0.8526247800619162
22350,0.8789059889975273
22433,0.9158778591950817
22540,0.8940510924519471
22640,0.8610882202276214
22718,0.8748969910242984
22813,0.9096416401256147
22911,0.9270139646762728

File: data/Siraya Tech PET-GF FDE/SirayaTech-PET-GF-xy-5.csv
time_ms,force_N
80,62.93908550301789
189,77.1500924296755
289,90.09336510835432
366,98.04899886411725
461,92.94109000200451
559,67.67950288425133
659,30.715650682643272
759,13.215929085280296
859,12.928617563865565
936,13.593220338983052
1031,14.344684736853829
1129,16.28860330965055
1229,17.044076705494554
1329,16.48860776409274
1411,15.766988128911558
1519,14.319294416356712
1602,13.185638878371456
1709,13.959820931423863
1809,14.910844339517585
1887,17.881957281899375
1982,36.22223212098265
2079,61.5666718635159
2179,81.2561972427003
2279,99.97019978173235
2378,110.01051248357426
2457,111.5161139446313
2552,115.97189246976549
2649,124.09501325196553
2749,129.52586917303282
2849,136.60754137063185
2949,144.94892982026326
3028,153.09788636717968
3123,164.26650927637587
3218,176.05919953673802
3318,186.9004209447872
3419,201.80186641127867
3519,218.73052851956615
3598,231.34016347802847
3709,243.86070959264126
3788,257.8645849573487
3899,271.7049822935923
3979,287.97260518051627
4089,308.2175995011025
4169,328.05055791888464
4279,343.3448851867525
4359,360.3033920577296
4468,381.4147753847525
4549,402.23840174614134
4659,421.3737945165817
4739,437.69531615403463
4849,449.0029176596361
4929,458.34076482772446
5039,471.03859774159787
5120,489.5445778302413
5229,509.53032361522537
5310,525.2589589968597
5419,538.9844317245373
5500,553.7718434709014
5609,570.222098487717
5690,589.2385576516182
5799,609.0443439720262
5880,626.1280206686118
5989,640.2829016236443
6070,653.1633666674092
6179,665.3770017149603
6279,678.3184926167621
6355,686.858549188178
6451,688.0723846856279
6548,671.6675649791756
6649,597.9861912292034
6749,465.16764293191386
6831,415.77901512283125
6939,417.96970979309117
7039,420.5047328448295
7116,422.1310496893027
7211,422.5586761397804
7310,422.8597964319918
7409,422.99209336510836
7509,413.57451168177465
7609,397.54787411746366
7687,389.3361099356333
7782,385.5444887413974
7879,382.2637920666385
7979,369.55794115681863
8079,356.1928328025123
8179,343.160471279984
8257,343.5315263146173
8352,347.835408360988
8449,349.99714915699684
8549,351.7815986993029
8649,356.3059756342012
8749,384.1805385420611
8828,437.2565535980757
8923,472.24174257778577
9019,488.7191696919754
9119,512.0992004276266
9219,537.560791999822
9319,561.6054255105905
9398,581.5408360987997
9509,601.9925165371168
9588,626.0612040357247
9699,636.7135570948129
9778,645.8705539098868
9889,666.4705672732133
9969,688.1686006369853
10079,699.2917882358182
10159,710.8916011492462
10269,721.287823782267
10349,729.9138510879976
10459,737.8427581906057
10539,746.9351655938887
10649,756.6899485511927
10729,768.3792957526895
10839,779.4975834651107
10920,790.9214459119357
11029,801.1038553197177
11110,809.2434575380299
11219,816.4369362346602
11319,826.3636606605938
11395,837.0721396913073
11490,846.2803625915946
11589,857.113120559478
11689,870.9357001269517
11789,883.9680616494801
11870,890.653733936168
11979,893.6903271787792
12079,904.2322100714939
12156,920.802289583287
12251,933.0818503752869
12349,944.6326644245976
12449,953.3740617831133
12549,959.90650125838
12631,968.773959330943
12739,981.1305819728726
12822,995.4484955121496
12929,981.4570925855811
13029,962.6655827523999
13107,992.6052250606919
13202,990.7891489788193
13299,981.9274816811067
13399,976.7598832936146
13499,978.4276264504779
13599,989.2612753067998
13677,1001.6490790440769
13773,1012.4693645738214
13869,1020.7693267110627
13969,1025.6513953540168
14069,1030.1891356154927
14169,1040.3973807879909
14248,1046.201964409007
14342,1047.5739326042897
14439,1010.9980623176464
14539,535.9447203723914
14639,45.36497472104056
14739,1.1510724069578382
14818,0.9011781999599094
14929,0.47399719370141813
15008,0.6312390030958367
15119,0.49582396044455274
15198,0.4539522038352741
15309,0.8913784271364613
15388,0.673556203924363
15499,0.7292367313303185
15578,0.7016191897369646
15689,0.6388115548230466
15769,0.7488362769772149
15879,0.7898171451479983
15959,0.6495022160849901
16069,0.7025100781754599
16149,0.8842513196284989
16259,0.8245617942493145
16339,0.7987260295329511
16449,0.7604178266776537
16529,0.7359183946190332
16639,0.7630904919931396
16720,0.8022895832869323
16829,0.8575246664736402
16910,0.7488362769772149
17019,0.6971647475444881
17100,0.7973896968752082
17209,0.80273502750618
17309,0.793826143121227
17385,0.8388160092652391
17480,0.8218891289338287
17578,0.8129802445488757
17679,0.7804628165437977
17779,0.8040713601639229
17860,0.8325797901957721
17969,0.7653177130893778
18069,0.7314639524265568
18146,0.8650972182008502
18241,0.970667498162542
18339,0.8985055346444236
18439,0.7973896968752082
18540,0.7270095102340803
18621,0.896723757767433
18729,1.1452816321076187
18829,1.1194458673912553
18906,0.7915989220249888
19001,0.6067395710372163
19099,0.882914986970756
19199,1.221452593598966
19299,1.1559722933695622
19399,0.8348070112920104
19477,0.6682108732933912
19572,0.8196619078375904
19669,0.972003830820285
19769,1.0802467760974626
19869,1.0708924474932622
19969,0.5702131450589094
20047,0.4388071003808542
20142,0.03167108398850689
20239,1.7172320096215947
20339,1.6317067195260468
20439,0.6815741998708206
20539,0.08690616717521485
20618,1.0441657943384035
20713,1.2370431412726335
20809,1.2054166017060508
20909,0.904296309494643
21008,0.7087462972449269
21109,0.7920443662442365
21188,0.9604222811198462
21299,0.992048820686429
21378,0.9336956279649875
21489,0.7987260295329511
21568,0.8535156685004115
21679,0.9029599768369
21759,0.8864785407247372
21869,0.8610882202276214
21949,0.7666540457471207
22059,0.7443818347847385
22139,0.9038508652753953
22249,0.9907124880286861
22329,0.9470589545424168
22439,0.8022895832869323
22519,0.7212187353838609
22629,0.7653177130893778
22709,0.9234504109222916
22819,0.9858126016169619
22900,0.9051871979331383
23009,0.7982805853137035
23090,0.8116439118911328
23199,0.8944965366711948
23280,0.9216686340453011
23389,0.8472794494309445
23470,0.8223345731530763
23579,0.8508430031849256
23679,0.9550769504888744
23755,1.0014031492906295
23850,0.9145415265373388
23949,0.796498808436713
24049,0.7564088287044249
24149,0.8958328693289377
24249,0.949286175638655
24326,0.8838058754092513
24421,0.7822445934207883
24519,0.7840263702977789
24619,0.8762333236820413
24719,0.9341410721842351

File: data/Siraya Tech PET-GF FDE/SirayaTech-PET-GF-z-1.csv
time_ms,force_N
98,61.75331299138066
198,70.36597697053388
298,75.93046615737545
380,75.27343593398517
488,72.40566605046884
570,53.930867057172776
678,21.661996926434888
760,8.361923428138711
868,8.614935744671374
950,8.422949286175639
1058,6.901311833225685
1140,6.655872068420232
1248,8.851021180872625
1330,11.784271364618366
1438,15.8534043074456
1538,10.305842000935433
1615,5.028664335508585
1710,4.46606828659881
1808,7.214459119356778
1908,29.697365197443155
2008,70.92456402147042
2108,106.73070669725385
2186,130.48580146551149
2281,141.55419942537696
2378,150.17755406579212
2478,143.46248246063388
2577,121.92792712532572
2678,123.0700461034767
2756,156.3536381656607
2851,194.07296376311277
2948,218.43698077908195
3048,228.48887503062429
3148,233.94645760484644
3248,247.1489788191274
3326,260.55239537628904
3422,271.0751241675761
3518,282.3631261275307
3617,290.21318960333195
3718,294.8177464976948
3818,300.4165348894185
3897,306.8883939508675
4008,313.22394708122675
4087,317.61201808503534
4182,320.1577317980356
4278,323.4901000022272
4378,330.6831332546382
4478,337.83474019465916
4577,340.8633154413239
4657,343.67095035524176
4768,347.78730038530927
4847,354.7651840798236
4958,360.2846834005212
5037,363.21926991692465
5148,367.65723067328895
5227,373.94066682999625
5338,380.90340542105616
5417,387.3053297400833
5528,391.0194436401702
5607,393.66850041203594
5718,397.915365598343
5798,402.99743869573933
5908,408.5258469008219
5988,413.83153299628054
6098,418.89979732288026
6178,422.99342969776615
6288,425.81977326889245
6368,428.65769838971914
6477,432.2996503262879
6558,435.04848660326513
6669,437.4881845920845
6748,440.7773447070091
6858,445.13022561749705
6938,450.1753268446959
7048,453.8154970043877
7128,459.1545914162899
7238,465.67589478607545
7318,471.13793180249013
7428,475.1718746519968
7508,480.284237956302
7617,485.1796699258336
7699,490.02209403327475
7808,495.48279471703165
7889,498.14298759437855
7998,499.8027127552953
8079,503.38675694336183
8188,509.0443439720262
8288,512.6519967037128
8364,514.0181741241454
8459,517.2520991558833
8558,522.5497672553955
8658,529.033207866545
8758,535.6155370943675
8839,536.5959598209315
8948,538.4699436513064
9029,542.4419697543376
9138,544.0553687164526
9219,435.593264883405
9328,108.27862535913941
9409,2.2027662086015276
9518,0.6811287556515729
9600,0.6512839929619807
9708,0.6312390030958367
9790,0.6655382079779054
9898,0.6575202120314477
9997,0.6454932181117614
10075,0.645938662331009
10170,0.6691017617318865
10268,0.6521748814004761
10367,0.7987260295329511
10468,0.80273502750618
10568,0.8085258023563994
10645,0.6526203256197237
10740,0.739927392592262
10838,0.8348070112920104
10937,0.7871444798325123
11038,0.6521748814004761
11138,0.7238914006993469
11215,0.7359183946190332
11310,0.8022895832869323
11408,0.7804628165437977
11508,0.7715539321588448
11608,0.7506180538542055
11708,0.7301276197688139
11786,0.7644268246508825
11881,0.7755629301320737
11978,0.727454954453328
12078,0.6820196440900682
12178,0.7804628165437977
12278,0.8414886745807251
12356,0.7060736319294411
12452,0.8339161228535151
12548,0.7924898104634841
12647,0.6294572262188461
12748,0.4374707677231113
12848,0.8575246664736402
12926,0.8477248936501921
13021,0.7488362769772149
13118,0.8405977861422298
13218,0.42678010646116776
13318,0.7572997171429202
13418,1.434820374618588
13497,0.8370342323882486
13608,0.7782355954475595
13687,0.7550724960466819
13798,0.7265640660148327
13877,0.7532907191696914
13988,0.8143165772066188
14067,0.7880353682710077
14178,0.733691173522795
14257,0.7510634980734532
14368,0.7724448205973401
14447,0.7911534778057412
14557,0.7572997171429202
14637,0.6824650883093158
14748,0.5630860375509471
14827,0.9608677253390938
14938,0.9078598632486241
15018,0.7519543865119485
15127,0.7969442526559606
15208,0.7755629301320737
15318,0.6967193033252405
15398,0.733691173522795
15508,0.759972382458406
15588,0.7323548408650521
15698,0.7657631573086254
15778,0.8013986948484371
15888,0.8013986948484371
15968,0.7666540457471207
16078,0.7319093966458045
16158,0.762645047773892
16268,0.7853627029555218
16348,0.7541816076081866
16457,0.7452727232232338
16538,0.7572997171429202
16648,0.7408182810307573
16729,0.741263725250005
16838,0.7568542729236726
16919,0.7510634980734532
17028,0.7746720416935783
17109,0.788926256709503
17218,0.7835809260785312
17299,0.7853627029555218
17408,0.7617541593353966
17489,0.7711084879395972
17598,0.7711084879395972
17679,0.7564088287044249
17788,0.727454954453328
17869,0.7256731775763374
17978,0.7572997171429202
18059,0.7715539321588448
18168,0.7541816076081866
18249,0.762645047773892
18358,0.7702175995011019
18440,0.7528452749504437
18548,0.7510634980734532
18630,0.7693267110626066
18738,0.7786810396668071
18820,0.7840263702977789
18928,0.7782355954475595
19010,0.7577451613621679
19117,0.7666540457471207
19218,0.78001737232455
19295,0.7880353682710077
19390,0.7844718145170265
19488,0.7483908327579673

File: data/Siraya Tech PET-GF FDE/SirayaTech-PET-GF-z-2.csv
time_ms,force_N
78,76.33715672954855
173,82.05621506046906
270,81.71545023274462
370,80.51052361967973
470,76.82313637274773
570,73.65959152765096
648,75.70507138243615
743,73.45958707320877
840,74.87788146729326
940,82.13684046415288
1039,85.94271587340477
1140,90.95307245150227
1218,96.26677654290742
1313,98.76616405710595
1410,100.67711975767835
1510,104.60727410410033
1610,107.00331855943341
1710,106.8162319873494
1789,111.146840686875
1900,118.10913383371567
1979,123.22773335709036
2074,126.68838949642532
2170,130.4474932626562
2270,133.29388182364863
2370,137.76836900599122
2470,144.9333392725896
2549,149.4706340898461
2660,151.5490768168556
2740,156.55497895276065
2850,162.2686919530502
2930,165.12933472905857
3040,168.32094255996793
3120,173.27250050112474
3230,177.95590102229448
3310,181.2731241230317
3420,184.52442147932027
3500,188.14989197977684
3610,190.39537628900422
3690,192.92639034276934
3799,196.36121071738793
3880,200.44504331945032
3990,205.44114568253192
4071,209.30938328247845
4180,210.909418918016
4261,212.2969776609724
4370,215.39771487115527
4451,219.51896478763447
4560,224.1582663310987
4641,227.21802267311077
4750,229.66440232521884
4831,232.14463573798972
4940,235.78747856299697
5021,240.17599501102475
5130,243.68654090291545
5211,245.4326822423662
5320,246.19661907837593
5419,247.4313904541304
5496,249.66083877146485
5592,253.24176484999666
5690,258.1728323570681
5790,264.79569700884207
5890,272.4693645738213
5972,279.19824494977615
6080,283.41392904073587
6162,285.3943740395109
6260,286.24160894451995
6360,285.6055145994343
6459,284.32798057863204
6542,284.66562729682175
6650,287.9899775050669
6732,293.4765139535402
6840,299.57375442660197
6940,305.6776765629524
7017,311.1308046949821
7113,315.84984075369164
7210,319.0307579233391
7310,321.5568720906925
7410,324.3778703311878
7510,327.1538787055391
7588,331.3058642731464
7683,335.9166573865788
7780,338.672620771064
7880,341.00273948194837
7980,345.3043943072229
8080,349.49557896612396
8158,353.8787500835208
8260,358.61293124568476
8360,363.72885810374396
8460,367.9681507383238
8539,370.1383549744983
8650,372.8978819127375
8729,376.1331432771331
8839,379.7176329094189
8919,383.437537584356
9030,387.8051181540792
9109,390.4007216196352
9219,392.14196307267423
9299,394.97187019755455
9410,397.55455578075237
9490,400.7252277333571
9600,405.00461034766926
9680,407.556560279739
9790,409.7289917370098
9870,412.0136751375309
9980,414.1486892803849
10060,416.1242343927482
10170,416.7723557317535
10250,418.53676028419346
10360,421.7368315552685
10440,426.51466625091876
10550,430.5089645649124
10630,433.2845274950445
10739,436.37902848615784
10820,440.0058353192722
10930,445.41976436000806
11011,450.34905009020247
11120,453.6203924363572
11201,457.5149112452393
11310,463.1181540791555
11410,467.3725918171898
11486,469.5120604022362
11581,471.08403305196117
11680,474.0547005501237
11780,479.59736297022215
11880,485.10661707387703
11979,487.49642531014064
12057,488.77841377313536
12152,489.03276242232573
12250,392.40299338515337
12350,97.6605715049333
12450,1.9920710928973915
12532,0.6348025568498179
12639,0.6022851288447398
12722,0.6365843337268084
12830,0.6388115548230466
12930,0.6566293235929525
13007,0.6940466380097546
13102,0.739927392592262
13200,0.6655382079779054
13300,0.6593019889084384
13400,0.6989465244214788
13500,0.7034009666139551
13578,0.699837412859974
13673,0.7105280741219175
13770,0.7270095102340803
13870,0.7149825163143939
13970,0.7350275061805379
14070,0.6655382079779054
14148,0.7871444798325123
14243,0.8503975589656779
14339,0.7755629301320737
14440,0.6913739726942688
14540,0.7982805853137035
14640,0.7421546136885002
14718,0.8971692019866806
14813,0.7221096238223562
14910,0.6503931045234854
15010,0.7960533642174653
15110,0.7755629301320737
15210,0.7372547272767762
15289,0.7577451613621679
15399,0.7310185082073092
15479,0.7595269382391584
15590,0.7960533642174653
15669,0.7394819483730144
15780,0.7528452749504437
15859,0.7973896968752082
15970,0.7270095102340803
16049,0.7256731775763374
16160,0.524332390476402
16239,0.9688857212855514
16350,0.9238958551415394
16430,0.6379206663845514
16540,0.6753379808013535
16620,0.7809082607630453
16730,0.741263725250005
16810,0.8134256887681234
16920,0.7270095102340803
17000,0.6392569990422944
17110,0.8526247800619162
17191,0.7127552952181557
17300,0.8949419808904424
17380,0.8682153277355837
17490,0.7635359362123872
17570,0.7657631573086254
17679,0.742600057907748
17761,0.7764538185705689
17870,0.7893717009287506
17951,0.8196619078375904
18060,0.793826143121227
18141,0.7492817211964626
18250,0.8143165772066188
18331,0.8312434575380292
18440,0.7866990356132647
18521,0.7929352546827317
18630,0.7564088287044249
18730,0.6748925365821059
18806,0.8833604311900036
18901,0.8437158956769633
19000,0.8174346867413522
19091,0.775117485912826
19200,0.6860286420632971
19281,0.7305730639880615
19390,0.8178801309605999
19472,0.7960533642174653
19580,0.79516247577897
19680,0.8022895832869323
19757,0.7648722688701302
19852,0.7884808124902554
19950,0.8321343459765245
20050,0.8205527962760858
20150,0.78758992405176
20232,0.7733357090358354
20339,0.7590814940199108
20440,0.7840263702977789
20517,0.7858081471747694
20612,0.7657631573086254
20710,0.7501726096349579
20810,0.7795719281053024
20910,0.7862535913940171
21010,0.7929352546827317
21088,0.7760083743513213
21183,0.7483908327579673
21280,0.7644268246508825
21380,0.7835809260785312
21480,0.7866990356132647
21580,0.7884808124902554
21658,0.800062362190694
21753,0.7947170315597224
21850,0.7991714737521988
21950,0.7956079199982177
22050,0.7777901512283119
22150,0.7835809260785312
22228,0.7929352546827317
22324,0.8036259159446753
22420,0.8009532506291894
22520,0.8036259159446753

File: data/Siraya Tech PET-GF FDE/SirayaTech-PET-GF-z-3.csv
time_ms,force_N
109,61.860665048219346
190,68.82963985834874
299,74.24980511815409
380,79.42586694581172
489,86.15118376801266
570,95.23958217332236
679,105.08389941869531
760,111.85108799750553
869,115.67433573130806
950,120.7225550680416
1059,131.80565268714224
1140,145.1970422503842
1249,153.31838125570727
1330,154.9950332969554
1439,158.65123944854005
1520,168.7628232254616
1629,179.67709748546739
1729,182.11055925521728
1806,170.3361322078443
1901,181.98405309695093
1999,183.53598075680972
2109,180.07621550591327
2186,185.65807701730552
2281,193.7526893694737
2380,195.71353482260184
2479,200.1960400008909
2579,209.32809193968686
2661,215.2636361611617
2769,222.90033185594334
2851,233.96783892737034
2959,242.39341633443954
3041,248.47773892514311
3149,253.19053876478318
3249,258.6891022071761
3327,264.58722911423416
3422,271.283592062184
3519,275.6476090781532
3619,277.07570324506116
3719,280.33769126261166
3819,286.0233412770886
3897,292.48629145415265
3992,298.70513819906904
4089,304.8856767411301
4189,311.4158889953006
4290,318.3443283814784
4389,324.5560480188868
4467,330.8965010356578
4562,336.90287088799306
4659,342.27091917414646
4759,346.5805919953674
4859,350.1886901712733
4959,355.8048508875476
5038,364.58143833938396
5133,371.0016258714003
5229,375.78658767455846
5329,382.1377313525914
5429,388.88131138778147
5529,395.6204369807791
5608,401.81077529566363
5719,407.7819550546783
5798,412.7736029755674
5893,417.0004231720083
5989,420.80318047172545
6089,425.74048419786635
6189,371.10140537651176
6289,118.43608989064344
6368,3.869618477026214
6480,0.8103075792333899
6559,0.14169580614267516
6669,0.8432704514577156
6749,0.6900376400365258
6859,0.7056281877101934
6939,0.6913739726942688
7049,0.6993919686407264
7129,0.645938662331009
7239,0.7203278469453657
7319,0.8593064433506309
7429,0.7911534778057412
7509,0.7158734047528892
7619,0.7666540457471207
7699,0.7960533642174653
7809,0.6913739726942688
7889,0.7354729503997856
7999,0.7564088287044249
8080,0.7866990356132647
8189,0.7167642931913846
8270,0.7359183946190332
8379,0.8650972182008502
8460,0.8535156685004115
8569,0.7657631573086254
8650,0.6971647475444881
8759,0.6254482282456173
8840,0.8067440254794087
8949,0.9270139646762728
9030,0.5617497048932042
9139,0.6174302322991597
9220,0.9653221675315703
9329,0.7466090558809767
9410,0.6125303458874356
9519,0.7742265974743306
9600,0.9029599768369
9709,0.7056281877101934
9790,0.8757878794627937
9886,0.9822490478629808
9981,0.7452727232232338
10079,0.816543798302857
10180,0.8597518875698785
10280,0.8156529098643617
10361,0.7991714737521988
10469,0.7831354818592836
10569,0.7630904919931396
10646,0.79516247577897
10741,0.7960533642174653
10838,0.7773447070090642
10939,0.7702175995011019
11039,0.753736163388939
11139,0.7483908327579673
11216,0.8085258023563994
11311,0.8205527962760858
11409,0.8040713601639229
11509,0.747499944319472
11609,0.5875854696095676
11692,0.9777946056705044
11799,0.8370342323882486
11899,0.7555179402659297
11977,0.7719993763780925
12072,0.7354729503997856
12169,0.6846923094055541
12269,0.7942715873404748
12369,0.8637608855431073
12469,0.7719993763780925
12547,0.796498808436713
12642,0.8169892425221046
12739,0.7742265974743306
12839,0.7942715873404748
12939,0.7978351410944559
13039,0.7920443662442365
13117,0.7871444798325123
13213,0.7996169179714464
13309,0.7880353682710077
13409,0.7706630437203495
13509,0.78758992405176
13609,0.7786810396668071
13688,0.7581906055814155
13783,0.7630904919931396
13879,0.7822445934207883
13979,0.80273502750618
14079,0.7871444798325123
14179,0.7724448205973401
14258,0.7719993763780925
14353,0.796498808436713
14449,0.7884808124902554
14549,0.793826143121227
14649,0.78001737232455
14749,0.7706630437203495
14828,0.793826143121227
14939,0.7973896968752082
15018,0.7777901512283119
15129,0.7564088287044249
15209,0.7635359362123872
15319,0.78001737232455
15399,0.800062362190694
15509,0.7973896968752082
15589,0.7871444798325123
15699,0.793826143121227
15779,0.7862535913940171
15889,0.7760083743513213
15969,0.78001737232455
16079,0.7782355954475595
16159,0.7733357090358354
16269,0.7809082607630453
16349,0.8005078064099417
16459,0.8098621350141423

File: data/Siraya Tech PET-GF FDE/SirayaTech-PET-GF-z-5.csv
time_ms,force_N
77,67.55923294505446
172,68.21938127797948
269,61.47045591215841
370,36.00040089979733
469,9.769972605180516
552,4.272745495445332
659,4.289226931557495
759,5.8763446847368535
837,6.06432214525936
932,6.282144368471458
1029,6.511993585603243
1130,5.5266709726274525
1230,5.169424708790841
1330,5.782355954475601
1407,10.710750796231542
1502,33.53130359250763
1599,68.67729793536606
1699,98.63253079133166
1800,110.389585514154
1882,109.95616828882605
1989,104.53912113855543
2089,94.01550145882983
2167,86.66210828748972
2262,95.72199826276756
2360,116.76433773580705
2459,134.03554644869595
2560,145.7382569767701
2642,158.235639991982
2750,170.64838860553687
2850,182.35644446424197
2927,196.7331566404597
3022,211.65598342947504
3119,223.49945433083144
3220,232.80478407091474
3319,243.60457916657387
3419,256.8627809082608
3497,269.45905254014565
3592,277.1211385554244
3690,280.6205483418339
3790,283.4664914586071
3889,288.55925521726545
3972,294.9789973050625
4080,302.6450923183144
4162,312.75845787211296
4269,326.6273636383884
4352,340.2886923984944
4459,350.9308002405399
4542,358.6971202031226
4649,365.35250228290164
4732,371.19940310474624
4840,377.4645760484643
4939,382.49096861845476
5017,382.300763936836
5112,380.90919619590636
5210,382.448205973407
5310,386.459431167732
5410,391.5829305775184
5492,396.10998017773227
5599,398.9951223857993
5682,401.92035457359856
5790,406.8656762956859
5890,413.9963473574022
5967,421.6178979487294
6062,428.90803804093633
6160,435.3344617920221
6259,441.1702265083855
6360,446.2531904942204
6442,449.91206931112055
6550,453.24042851733896
6650,457.3639056549144
6727,462.4303882046371
6822,468.749014454665
6919,476.49796209269704
7019,481.5662264192967
7120,485.76542907414427
7220,489.880442771554
7297,493.9134947326222
7392,499.2784249092408
7490,504.0736319294417
7590,508.54010111583784
7689,512.724158667231
7772,515.9224481614291
7880,519.0922292255954
7980,521.422793380699
8057,520.805853137041
8152,520.7230005122609
8250,525.5244437515313
8350,531.2426111940133
8450,518.4699436513064
8532,446.4095414151763
8640,342.8602418762111
8722,318.28552974453777
8830,320.84727944943097
8911,322.64108332034124
9020,323.87451836343797
9119,325.00193768235374
9197,325.88302634802557
9291,326.2732354840865
9389,326.38326020624066
9489,326.56321967081675
9590,326.05407692821666
9689,325.3885832646607
9766,325.3707654958908
9861,327.5382970667498
9960,328.8862112741932
10059,328.7271876879218
10160,330.03100291765963
10259,334.6498140270385
10336,359.4490300452126
10431,400.71810062584916
10530,429.33210093766013
10630,455.0257689480835
10730,469.5298781710061
10811,480.0419163010313
10920,495.4542862869998
11020,507.1561059266354
11100,395.6204369807791
11200,86.7854963362213
11299,1.5270273280028503
11381,0.7060736319294411
11489,0.6561838793737048
11589,0.6490567718657425
11666,0.5933762444597869
11761,0.5528408205082512
11859,0.5751130314706335
11959,0.5956034655560252
12059,0.713646183656651
12141,0.8018441390676847
12249,0.6829105325285635
12331,0.6370297779460561
12439,0.6713289828281248
12521,0.7221096238223562
12630,0.707409964587184
12711,0.7457181674424814
12820,0.6548475467159619
12901,0.6263391166841127
13010,0.7559633844851773
13091,0.693601193790507
13200,0.6027305730639875
13281,0.7194369585068704
13390,0.7279003986725756
13489,0.6909285284750212
13566,0.7256731775763374
13661,0.7515089422927008
13760,0.741263725250005
13859,0.7296821755495663
13959,0.7261186217955851
14041,0.7372547272767762
14150,0.7163188489721368
14231,0.7207732911646133
14340,0.7430455021269956
14421,0.7488362769772149
14530,0.7025100781754599
14611,0.7020646339562122
14720,0.8361433439497533
14819,0.7657631573086254
14896,0.7109735183411652
14992,0.6392569990422944
15090,0.6499476603042378
15190,0.9662130559700656
15290,0.9608677253390938
15371,0.42410744114568194
15479,0.5902581349250534
15561,0.9737856076972755
15670,0.5978306866522634
15751,0.742600057907748
15859,0.7840263702977789
15941,0.7194369585068704
16050,0.7590814940199108
16131,0.7617541593353966
16240,0.7207732911646133
16321,0.7172097374106322
16430,0.7109735183411652
16530,0.7154279605336415
16606,0.7421546136885002
16701,0.7497271654157103
16800,0.7051827434909458
16900,0.7608632708969013
16999,0.7417091694692526
17081,0.7359183946190332
17189,0.7679903784048636
17289,0.7452727232232338
17366,0.7390365041537668
17461,0.7132007394374034
17560,0.7657631573086254
17659,0.7238914006993469
17760,0.7172097374106322
17841,0.7488362769772149
17949,0.7109735183411652
18031,0.7127552952181557
18139,0.7488362769772149
18221,0.6944920822290023
18329,0.2722109623822351
18430,0.6432659970155231
18506,1.2624334617697492
18601,0.8147620214258664
18699,0.7884808124902554
18800,0.7684358226241114
18900,0.7880353682710077
18981,0.7341366177420426
19089,0.37778124234392685
19189,0.8717788814895648
19266,1.0374841310496887
19361,0.49181496247132395
19459,0.7345820619612903
19560,0.964431279093075
19659,0.8054076928216658
19741,0.7403728368115097
19849,0.7760083743513213
19931,0.8071894696986563
20040,0.7270095102340803
20121,0.742600057907748
20229,0.7216641796031086
20311,0.767544934185616
20420,0.7581906055814155
20501,0.6236664513686268
20610,0.8722243257088126
20690,0.7991714737521988
20800,0.7301276197688139
20881,0.7328002850842997
20989,0.7630904919931396
21071,0.767544934185616
21180,0.7305730639880615
21261,0.7007283012984693
21370,0.7118644067796605
