Repository: joshcarter/tensile_test

# 3D Printed Plastic Tensile Strength

## Overview

I use this for measuring the tensile strength of 3D printed plastics. There is a test fixture, an interface board, and program that runs on a nearby laptop.

## Test Fixture

- Hi-Lift Jack
- S-type load cell (I use 200kg)
- Two clamps (see `printed_parts/Clamp.stl`)
- Interface board
- Laptop with USB connection to interface board

## Test Fixture Calibration

TODO: It would be a great idea to document how to calibrate this. In the meantime, contact me.

## Test Parts

See `printed_parts/Tensile test samples.3mf`. These are sized to fit within the limits of my 200kg load cell. Note that the Z axis has additional cross-sectional area since the Z axis is usually substantially weaker.

The parts probably need to be redesigned to add additional area to the Z axis part. An 30mm^2 I think it's still too small to get an accurate gauge of the true Z axis tensile strength. And it could be fairly argued that a 500kg load cell and much larger sample cross-sections would be better, however I also need to consider just how much plastic I want flying at me at very high velocity when the sample breaks.

## Interface Board

- Sparkfun HX711 load cell amplifier
- Raspberry Pi Pico

The MicroPython code for the Pico is in the `pico` subdirectory.

## Local Program

- Run `python main.py` with the commands `calibrate` (initially) and `test` once the calibration has been done. There's a lot more here to document; TBD at the moment, sorry. Bug me if you really want to use this for yourself.

# Data

All of my collected data is in the `data` subdirectory. Note than any measurements in Newtons needs to be converted to megapascals (divide by cross-sectional area) to get the actual strength. The XY cross-sectional area is 20mm^2 and Z cross-sectional area is 30mm^2.

TODO: just put the data in this README. Surely that's what people actually care about.

File: data/data.csv
brand,material type,color,xy strength (Mpa),z strength (Mpa),notes
Polymaker,PA6-GF25,Gray,111.36,37.53,extrusion_width=0.4;layer_height=0.16;printer=Voron 2.4
Siraya Tech,PET-CF,Black,86.71,15.19,extrusion_width=0.42;layer_height=0.2;printer=Voron 2.4
Siraya Tech,PET-GF,Flat Dark Earth,70.57,18.41,extrusion_width=0.42;layer_height=0.2;printer=Voron 2.4
Polymaker,PLA,Silk Blue White,65.13,20.72,extrusion_width=0.42;layer_height=0.2;printer=Prusa XL;notes=stringy due to humidity
Polymaker,PET-CF,Black,59.85,12.30,extrusion_width=0.42;layer_height=0.2;printer=Voron 2.4
Siraya Tech,ASA-GF,Black,56.80,15.04,extrusion_width=0.42;layer_height=0.2;printer=Voron 2.4
Polymaker,PLA Pro,Black,56.36,22.27,extrusion_width=0.42;layer_height=0.2;printer=Voron 2.4
Polymaker,PLA,Starlight Nebula,56.13,23.39,extrusion_width=0.42;layer_height=0.2;printer=Prusa XL;notes=stringy due to humidity
Overture,PETG,Grey,54.85,21.58,extrusion_width=0.42;layer_height=0.2;printer=Voron 2.4
Overture,PETG,White,54.52,21.25,extrusion_width=0.42;layer_height=0.2;printer=Voron 2.4
Overture,PETG,Blue,54.27,21.19,extrusion_width=0.42;layer_height=0.2;printer=Voron 2.4
Overture,PETG,Yellow,53.41,15.95,extrusion_width=0.42;layer_height=0.2;printer=Voron 2.4
eSun,PLA-CF,Flat Dark Earth,52.83,25.02,extrusion_width=0.4;layer_height=0.16;printer=Voron 2.4
Atomic Filament,PETG,Cosmic Graphite,50.22,13.22,extrusion_width=0.42;layer_height=0.2;printer=Prusa Mk3
Atomic Filament,PETG-CF,Black,49.75,34.07,
3DXTech,ASA-CF,Black,49.56,6.20,extrusion_width=0.42;layer_height=0.2;printer=Voron 2.4
3DXTech,ABS-GF,Black,48.67,11.93,extrusion_width=0.42;layer_height=0.2;printer=Voron 2.4
Atomic Filament,PETG,Metallic Silver,45.96,25.12,extrusion_width=0.42;layer_height=0.2;printer=Voron 2.4
Prusa,PETG,Orange,45.73,15.12,extrusion_width=0.42;layer_height=0.2
Overture,PETG,Light Gray,45.58,23.09,extrusion_width=0.42;layer_height=0.2;printer=Voron 2.4
Overture,PETG,Black,44.89,23.30,extrusion_width=0.42;layer_height=0.2;printer=Voron 2.4
Atomic Filament,ABS-CF,Black,44.09,12.12,extrusion_width=0.42;layer_height=0.2;printer=Voron 2.4
Atomic Filament,PETG,Starry Night,41.95,12.07,extrusion_width=0.42;layer_height=0.2;printer=Prusa XL
Polymaker,PLA Pro,Flat Dark Earth,40.06,30.64,extrusion_width=0.42;layer_height=0.2;printer=Prusa XL
Polymaker,PLA,Marble White,34.78,12.34,extrusion_width=0.42;layer_height=0.2;printer=Prusa XL;notes=stringy due to humidity
Polymaker,PLA,Matte Black,33.30,9.45,extrusion_width=0.42;layer_height=0.2;printer=Prusa XL;notes=stringy due to humidity
Polymaker,PLA-CF,Black,32.86,9.96,extrusion_width=0.42;layer_height=0.2;printer=Prusa XL
Taulman,Bridge,Clear,31.11,24.34,

File: data/old_data.csv
Description,Brand,Material,Color,XY Strength (N),XY Strength (MPa),Z Strength (N),Z Strength (MPa)
Overture PLA (matte black),Overture,PLA,matte black,767,38.35,353,11.77
Overture PLA (matte black),Overture,PLA,matte black,704,35.20,291,9.70
Overture PLA (matte black),Overture,PLA,matte black,725,36.25,203,6.77
Overture PLA (matte black),Overture,PLA,matte black,745,37.25,301,10.03
Overture PLA (matte black),Overture,PLA,matte black,730,36.50,379,12.63
3D Solutech PLA+CF (black),3D Solutech,PLA+CF,black,1250,62.50,152,5.07
3D Solutech PLA+CF (black),3D Solutech,PLA+CF,black,1200,60.00,200,6.67
3D Solutech PLA+CF (black),3D Solutech,PLA+CF,black,1203,60.15,353,11.77
3D Solutech PLA+CF (black),3D Solutech,PLA+CF,black,1145,57.25,538,17.93
3D Solutech PLA+CF (black),3D Solutech,PLA+CF,black,1153,57.65,501,16.70
PolyTerra PLA (matte black),PolyTerra,PLA,matte black,669,33.45,,
PolyTerra PLA (matte black),PolyTerra,PLA,matte black,643,32.15,,
PolyTerra PLA (matte black),PolyTerra,PLA,matte black,660,33.00,,
PolyTerra PLA (matte black),PolyTerra,PLA,matte black,658,32.90,,
PolyTerra PLA (matte black),PolyTerra,PLA,matte black,651,32.55,,
3D Solutech PLA (black),3D Solutech,PLA,black,1329,66.45,,
3D Solutech PLA (black),3D Solutech,PLA,black,1342,67.10,,
3D Solutech PLA (black),3D Solutech,PLA,black,1330,66.50,,
3D Solutech PLA (black),3D Solutech,PLA,black,1236,61.80,,
3D Solutech PLA (black),3D Solutech,PLA,black,1277,63.85,,
Prusa PETG (orange),Prusa,PETG,orange,1114,55.70,408,13.60
Prusa PETG (orange),Prusa,PETG,orange,1086,54.30,691,23.03
Prusa PETG (orange),Prusa,PETG,orange,1002,50.10,534,17.80
Prusa PETG (orange),Prusa,PETG,orange,1027,51.35,538,17.93
Prusa PETG (orange),Prusa,PETG,orange,1063,53.15,349,11.63
Polymaker PA6-CF (black),Polymaker,PA6-CF,black,1397,69.85,298,9.93
Polymaker PA6-CF (black),Polymaker,PA6-CF,black,1369,68.45,274,9.13
Polymaker PA6-CF (black),Polymaker,PA6-CF,black,1351,67.55,240,8.00
Polymaker PA6-CF (black),Polymaker,PA6-CF,black,1352,67.60,279,9.30
Polymaker PA6-CF (black),Polymaker,PA6-CF,black,1330,66.50,243,8.10
Polymaker PA6-CF annealed (black),Polymaker,PA6-CF annealed,black,1486,74.30,201,6.70
Polymaker PA6-CF annealed (black),Polymaker,PA6-CF annealed,black,1411,70.55,199,6.63
Polymaker PA6-CF annealed (black),Polymaker,PA6-CF annealed,black,1361,68.05,195,6.50
Polymaker PA6-CF annealed (black),Polymaker,PA6-CF annealed,black,1455,72.75,243,8.10
Polymaker PA6-CF annealed (black),Polymaker,PA6-CF annealed,black,1476,73.80,231,7.70
